Repository: bsavoie/wiki-of-open-polymer-data

# Wiki of Open Polymer Data

Illustrated synthesis routes and the five-article pilot are documented in
[the synthesis route guide](docs/synthesis-routes.md). After building, open
`/synthesis-preview/` to compare the articles and their phone/tablet layouts.

Wiki of Open Polymer Data is a completeness-first public reference for polymer
families and established polymer materials. It begins with a broad catalog of
research stubs and is designed for later agents to strengthen one section at a
time using sources that anyone can read: open textbooks, public lecture notes,
open journals, institutional references, public reports, research-group notes,
expert technical writing, patents, and public manufacturer documents.

The initial catalog intentionally favors coverage over false precision. Its 262
entries include major commodity plastics, engineering and high-performance
thermoplastics, thermosets, elastomers, fibers, natural and semisynthetic
polymers, degradable and biomedical polymers, and functional materials. This is
a curated high-priority seed set, not a claimed worldwide production ranking.

## What was adapted

The linked Wiki of Open Reactions project contributed the useful shape of the
harness: a versioned public snapshot, strict schema validation, stable IDs,
atomic imports, canonical and alias routes, a reader-side dependency-free
static build, search, a sitemap, maturity labels, and full-corpus regression
tests.

Reaction-specific machinery was deliberately left behind: Markush reaction
schemes, mechanisms, electron-flow campaigns, SMILES rendering, procedure
policies, and reaction example evidence grades do not belong in this project.
This repository adds a polymer-specific taxonomy and a stricter rule that every
populated prose section must point to open supporting sources.

## Snapshot and structure contract

The authoritative input is
`public-data/wop-publication-snapshot-v2/snapshot.json`. The frozen v1 snapshot
remains in the repository and continues to be published at its versioned data
URL; `public-data/wop-publication-snapshot-v1/snapshot.sha256` and the test suite
enforce its byte-for-byte freeze. The v2 top-level fields are:

- `schema`: fixed to `wop-publication-snapshot-v2`.
- `methodology`: the seed-selection scope, limitations, source standard, and
  open methodology sources.
- `chemicalStructures`: reusable, stable MDL V3000 connection tables.
- `polymers`: canonical family/material records with stable WOP IDs.
- `aliases`: unambiguous one-hop route aliases.
- `searchTerms`: ambiguous, umbrella, or application terms used only in search.

Each polymer record separates identity and provisional taxonomy from sourced
article content. A new `stub` has empty article sections, no article sources,
`provisional` confidence, and an `open_sources_needed` review flag. Later
maturity states are `source_backed_draft`, `agent_corrected`, and
`open_source_reviewed`.

Article sections cover overview, history, nomenclature, feedstocks and synthesis,
mechanical properties, processing, structure and morphology, thermal and other

# Curated degradation evidence

The four JSON batches cover the 262 stable polymer identities in the initial
catalog. They contain paraphrased degradation and recovery evidence with typed
source records. The canonical publication input remains
`public-data/wop-publication-snapshot-v2/snapshot.json`.

These batches record the initial 7 September pass. The
[8 September completion pass](../curated-completion-20260908/README.md) adds
evidence to previously empty fields; see the current coverage notes below.

Review the proposed merge without changing publication data:

```sh
node scripts/curated-degradation/assemble.mjs
```

Apply the reviewed batches to the latest canonical snapshot:

```sh
node scripts/curated-degradation/assemble.mjs --write
npm run check
```

The assembler validates all 262 targets and source mappings before importing.
It preserves other article sections, structures, identities and existing
sources. Empty patch fields cannot erase previously sourced prose. It retains
review flags and adds the end-of-life flag where either evidence field remains
empty. Coordinate imports with other snapshot authors; the change check is a
guard against stale input, not a lock across concurrent processes.

An empty field records an unresolved research gap. A populated field may still
identify missing molecular products or environmental mineralization data.
Reactor residence times, thermal ramp measurements, mass loss and mechanical
failure are not interchangeable with environmental lifetime. Recovery examples
retain their material, formulation and development-stage limits.

See [the degradation authoring contract](../../docs/degradation.md) and
[coverage notes](../../docs/degradation-coverage.md). Update the coverage notes
when making a later research pass. Source access and reuse status are separate;
the batches do not redistribute source text or figures.

File: scripts/curated-degradation/bio-specialty.json (part 1 of 4)
[
  {
    "wopId": "wop-000176",
    "degradationAndStability": "Degradation products and pathways: Alkaline hydrolysis cleaves aromatic amide bonds; PPTA is a representative case yielding terephthalic acid and p-phenylenediamine.\n\nTimescales: No single environmental lifetime applies to the different aramid chemistries.\n\nEnvironmental persistence: The cited recycling experiment does not establish soil, freshwater, or marine mineralization.",
    "recyclingAndEndOfLife": "Mechanical chopping into pulp is used for aramid waste. Back-to-monomer chemical recycling is under development; success for PPTA cannot be assigned unchanged to every aramid.",
    "sources": [
      {
        "sourceId": "deg-ppta",
        "lineageId": "deg-ppta",
        "sourceType": "open_journal",
        "citation": "Rapid Microwave-Assisted Chemical Recycling of Poly(p-Phenylene Terephthalamide). Journal of the American Chemical Society (2025).",
        "url": "https://pmc.ncbi.nlm.nih.gov/articles/PMC11887048/",
        "locator": "Introduction, Figure 1, monomer purification, and conclusion.",
        "accessedDate": "2026-09-07",
        "accessStatus": "anonymous_full_content",
        "reuseStatus": "publicly_accessible_citation_only",
        "permissionBasis": "Public full content was accessed without an account; this entry independently paraphrases and cites the source.",
        "supports": [
          "degradationAndStability",
          "recyclingAndEndOfLife"
        ]
      }
    ]
  },
  {
    "wopId": "wop-000177",
    "degradationAndStability": "Degradation products and pathways: Controlled alkaline hydrolysis yields terephthalic acid and p-phenylenediamine. These are reactor products, not a measured inventory of ambient weathering products.\n\nTimescales: PPTA fibers reached 96% conversion in microwave-assisted alkaline hydrolysis at 260 °C after 15 minutes; this is polymer conversion, not mineralization.\n\nEnvironmental persistence: The source provides no environmental disappearance time or mineralization rate. Its harsh chemical treatment must not be used to imply rapid environmental breakdown.",
    "recyclingAndEndOfLife": "Fiber waste can be chopped to pulp for lower-value applications. Microwave alkaline hydrolysis recovered purified monomers in a laboratory demonstration; commercial-scale closed-loop operation was not established.",
    "sources": [
      {
        "sourceId": "deg-ppta",
        "lineageId": "deg-ppta",
        "sourceType": "open_journal",
        "citation": "Rapid Microwave-Assisted Chemical Recycling of Poly(p-Phenylene Terephthalamide). Journal of the American Chemical Society (2025).",
        "url": "https://pmc.ncbi.nlm.nih.gov/articles/PMC11887048/",
        "locator": "Introduction, Figure 1, monomer purification, and conclusion.",
        "accessedDate": "2026-09-07",
        "accessStatus": "anonymous_full_content",
        "reuseStatus": "publicly_accessible_citation_only",
        "permissionBasis": "Public full content was accessed without an account; this entry independently paraphrases and cites the source.",
        "supports": [
          "degradationAndStability",
          "recyclingAndEndOfLife"
        ]
      }
    ]
  },
  {
    "wopId": "wop-000178",
    "degradationAndStability": "Degradation products and pathways: The technical guide documents strength loss under prolonged heat and chemical exposure and charring during flame exposure. It does not provide a complete molecular product inventory.\n\nTimescales: Temperature, moisture and chemical concentration control strength retention; no environmental mineralization time is established here.\n\nEnvironmental persistence: Service durability is not proof of an environmental half-life, and charring is not biodegradation.",
    "recyclingAndEndOfLife": "A public patent describes dissolution and separation of waste PMIA-containing aramid–mica paper to recover its components. This is a formulation-specific patented process, not evidence that all meta-aramid textiles are commercially recycled.",
    "sources": [
      {
        "sourceId": "deg-pmia",
        "lineageId": "deg-pmia",
        "sourceType": "manufacturer_technical_document",
        "citation": "DuPont. Technical Guide for NOMEX Brand Fiber.",
        "url": "https://www.nakedwhiz.com/gasketsafety/nomextechnicalguide.pdf",
        "locator": "Thermal properties, effect of moisture, and chemical resistance.",
        "accessedDate": "2026-09-07",
        "accessStatus": "anonymous_full_content",
        "reuseStatus": "publicly_accessible_citation_only",
        "permissionBasis": "Public full content was accessed without an account; this entry independently paraphrases and cites the source.",
        "supports": [
          "degradationAndStability"
        ]
      },
      {
        "sourceId": "deg-pmia-recycle",
        "lineageId": "deg-pmia-recycle",
        "sourceType": "patent",
        "citation": "US20220340730A1. Method for recycling waste aramid-mica composite paper (2022).",
        "url": "https://patents.google.com/patent/US20220340730A1/en",
        "locator": "Detailed description and examples.",
        "accessedDate": "2026-09-07",
        "accessStatus": "anonymous_full_content",
        "reuseStatus": "publicly_accessible_citation_only",
        "permissionBasis": "Public full content was accessed without an account; this entry independently paraphrases and cites the source.",
        "supports": [
          "recyclingAndEndOfLife"
        ]
      }
    ]
  },
  {
    "wopId": "wop-000179",
    "degradationAndStability": "Degradation products and pathways: Amide-link hydrolysis causes chain shortening and acid/amine end groups. Aging also rearranges or removes fiber finish; the finish is distinct from the copolyaramid itself.\n\nTimescales: Technora T240 yarn was studied for up to one year in deionized water and pH 9/pH 11 solutions at 20–80 °C. Detectable chemical changes occurred while tensile properties were largely retained. These are aging endpoints, not complete degradation.\n\nEnvironmental persistence: The study does not provide a soil or aquatic mineralization rate or justify assigning the same durability to all aramids.",
    "recyclingAndEndOfLife": "",
    "sources": [
      {
        "sourceId": "deg-technora-final",
        "lineageId": "deg-technora-final",
        "sourceType": "open_journal",
        "citation": "Derombise, G.; Vouyovitch Van Schoors, L.; Davies, P. Degradation of Technora aramid fibres in alkaline and neutral environments. Polymer Degradation and Stability 94 (2009), 1615–1620.",
        "url": "https://archimer.ifremer.fr/doc/00002/11289/8052.pdf",
        "locator": "Methods; FTIR/viscometry and tensile results; Table 1 and conclusions.",
        "accessedDate": "2026-09-07",
        "accessStatus": "anonymous_full_content",
        "reuseStatus": "publicly_accessible_citation_only",
        "permissionBasis": "Public full content was accessed without an account; this entry independently paraphrases and cites the source.",
        "supports": [
          "degradationAndStability"
        ]
      }
    ]
  },
  {
    "wopId": "wop-000180",
    "degradationAndStability": "Degradation products and pathways: PBI stability depends on backbone chemistry. The cited original study measures thermal mass loss in 2,5-PBI and aramid-containing derivatives; it does not identify a complete environmental degradation-product inventory.\n\nTimescales: Thermogravimetric heating is an accelerated thermal test and supplies no outdoor, soil or aquatic lifetime.\n\nEnvironmental persistence: Environmental mineralization and persistence times remain unquantified in this entry.",
    "recyclingAndEndOfLife": "Reversible Diels–Alder links enabled laboratory recycling of a specially modified PBI membrane. This proof of concept depends on deliberately introduced reversible bonds and does not demonstrate recycling of conventional commercial PBI fibers.",
    "sources": [
      {
        "sourceId": "deg-pbi",
        "lineageId": "deg-pbi",
        "sourceType": "open_journal",
        "citation": "Incorporation of Aramids into Polybenzimidazoles to Achieve Ultra-High Thermoresistance and Toughening Effects. Molecules 29 (2024), 1058.",
        "url": "https://pmc.ncbi.nlm.nih.gov/articles/PMC10934712/",
        "locator": "Thermogravimetry and composition comparisons.",
        "accessedDate": "2026-09-07",
        "accessStatus": "anonymous_full_content",
        "reuseStatus": "publicly_accessible_citation_only",
        "permissionBasis": "Public full content was accessed without an account; this entry independently paraphrases and cites the source.",
        "supports": [
          "degradationAndStability"
        ]
      },
      {
        "sourceId": "deg-pbi-recycle",
        "lineageId": "deg-pbi-recycle",
        "sourceType": "open_journal",
        "citation": "Robust and self-healable polybenzimidazole membranes via Diels–Alder chain extension (2025).",
        "url": "https://pmc.ncbi.nlm.nih.gov/articles/PMC12455580/",
        "locator": "Self-healing and recycling performance.",
        "accessedDate": "2026-09-07",
        "accessStatus": "anonymous_full_content",
        "reuseStatus": "publicly_accessible_citation_only",
        "permissionBasis": "Public full content was accessed without an account; this entry independently paraphrases and cites the source.",
        "supports": [
          "recyclingAndEndOfLife"
        ]
      }
    ]
  },
  {
    "wopId": "wop-000181",
    "degradationAndStability": "Degradation products and pathways: Moisture-assisted chemical change in PBO is associated with loss of benzoxazole integrity and fiber strength. The cited study analyzes polymer chemical changes rather than identifying all released molecules.\n\nTimescales: PBO yarn extracted from body armor lost tensile strength during staged warm, humid chamber exposure (50 °C/60% RH followed by 60 °C/37% RH). Subsequent very dry storage arrested much of the change. This accelerated service-aging experiment does not define an environmental lifetime.\n\nEnvironmental persistence: Dry storage arrested further strength loss in that experiment. Neither accelerated aging nor subsequent dry storage establishes an environmental mineralization time.",
    "recyclingAndEndOfLife": "",
    "sources": [
      {
        "sourceId": "deg-pbo",
        "lineageId": "deg-pbo",
        "sourceType": "open_journal",
        "citation": "Chin, J.; Forster, A.; Clerici, C.; Sung, L.; Oudina, M.; Rice, K. Temperature and humidity aging of poly(p-phenylene-2,6-benzobisoxazole) fibers: Chemical and physical characterization. Polymer Degradation and Stability 92 (2007), 1234–1246.",
        "url": "https://webster.ncnr.nist.gov/programs/sans/pdf/publications/0599.pdf",
        "locator": "Exposure conditions, chemical analyses, strength retention and conclusions.",
        "accessedDate": "2026-09-07",
        "accessStatus": "anonymous_full_content",
        "reuseStatus": "publicly_accessible_citation_only",
        "permissionBasis": "Public full content was accessed without an account; this entry independently paraphrases and cites the source.",
        "supports": [
          "degradationAndStability"
        ]
      }
    ]
  },
  {
    "wopId": "wop-000182",
    "degradationAndStability": "Degradation products and pathways: PBZT can undergo thermal conversion to carbonized fibers. The experimental report characterizes conversion and the resulting carbon structure, not a complete environmental product inventory.\n\nTimescales: The reported sequential precarbonization and carbonization treatments reach approximately 850 °C and 1550 °C; they do not supply an environmental lifetime.\n\nEnvironmental persistence: No condition-qualified soil or aquatic mineralization rate was established in the cited source.",
    "recyclingAndEndOfLife": "Carbon-fiber production from PBZT is demonstrated as a high-temperature materials-conversion route. It is not evidence of an established collection-and-recycling system for post-consumer PBZT.",
    "sources": [
      {
        "sourceId": "deg-pbzt",
        "lineageId": "deg-pbzt",
        "sourceType": "public_report",
        "citation": "Jiang, H.; Desai, P.; Kumar, S.; Abhiraman, A. S. Carbon Fibers from Polybenzothiazole. Georgia Institute of Technology research report.",
        "url": "https://repository.gatech.edu/bitstreams/e09c6673-6e2a-425c-8f35-943a9b149f69/download",
        "locator": "Continuous carbonization experiments and conclusions.",
        "accessedDate": "2026-09-07",
        "accessStatus": "anonymous_full_content",
        "reuseStatus": "publicly_accessible_citation_only",
        "permissionBasis": "Public full content was accessed without an account; this entry independently paraphrases and cites the source.",
        "supports": [
          "degradationAndStability",
          "recyclingAndEndOfLife"
        ]
      }
    ]
  },
  {
    "wopId": "wop-000183",
    "degradationAndStability": "Degradation products and pathways: For aromatic para-poly(1,3,4-oxadiazole) fibers, pyrolysis produces carbon dioxide, benzonitrile, terephthalonitrile and aminobenzonitrile, together with char. These high-temperature products must be separated from unknown environmental metabolites.\n\nTimescales: The cited study analyzes pyrolysis at 500–700 °C and programmed thermal mass loss, not environmental aging.\n\nEnvironmental persistence: No soil, freshwater or marine mineralization time was established; high heat resistance does not define outdoor persistence.",
    "recyclingAndEndOfLife": "",
    "sources": [
      {
        "sourceId": "deg-pod",
        "lineageId": "deg-pod",
        "sourceType": "open_journal",
        "citation": "Liu, P.; Dong, L.; Wu, L.; Zeng, L.; Xu, J. Structure and properties of halogen-free flame retardant and phosphorus-containing aromatic poly(1,3,4-oxadiazole)s fiber. RSC Advances 9 (2019), 7147–7155.",
        "url": "https://pmc.ncbi.nlm.nih.gov/articles/PMC9061071/",
        "locator": "Thermal analysis, evolved-gas analysis and Table 4; unmodified p-POD control.",
        "accessedDate": "2026-09-07",
        "accessStatus": "anonymous_full_content",
        "reuseStatus": "publicly_accessible_citation_only",
        "permissionBasis": "Public full content was accessed without an account; this entry independently paraphrases and cites the source.",
        "supports": [
          "degradationAndStability"
        ]
      }
    ]
  },
  {
    "wopId": "wop-000184",
    "degradationAndStability": "Degradation products and pathways: Chlorine-containing modacrylic fibers can release hydrogen chloride during burning and leave a carbonaceous residue. Products depend on the acrylonitrile/comonomer composition and additives.\n\nTimescales: The cited technical proceedings describe fire behavior but provide no condition-qualified environmental degradation time.\n\nEnvironmental persistence: Self-extinguishing behavior is a fire property; it does not demonstrate biological mineralization or specify the lifetime of shed fibers.",
    "recyclingAndEndOfLife": "",
    "sources": [
      {
        "sourceId": "deg-modacrylic",
        "lineageId": "deg-modacrylic",
        "sourceType": "public_report",
        "citation": "United Nations Industrial Development Organization. Papers of the International Conference on Man-Made Fibres for Developing Countries.",
        "url": "https://downloads.unido.org/ot/47/93/4793138/10001-15000_12237.pdf",
        "locator": "Discussion of modacrylic composition and fire behavior.",
        "accessedDate": "2026-09-07",
        "accessStatus": "anonymous_full_content",
        "reuseStatus": "publicly_accessible_citation_only",
        "permissionBasis": "Public full content was accessed without an account; this entry independently paraphrases and cites the source.",
        "supports": [
          "degradationAndStability"
        ]
      }
    ]
  },
  {
    "wopId": "wop-000185",
    "degradationAndStability": "Degradation products and pathways: Vinyl-chloride-rich fibers are vulnerable to thermal decomposition during melt spinning; the patent studies stabilizer-containing formulations that suppress processing damage. Molecular environmental products remain an evidence gap.\n\nTimescales: Processing stability depends on formulation and time at temperature; no outdoor or biological degradation time is established by these experiments.\n\nEnvironmental persistence: The melt-spinning experiments do not establish biodegradability or mineralization of discarded vinyon fibers.",
    "recyclingAndEndOfLife": "",
    "sources": [
      {
        "sourceId": "deg-vinyon",
        "lineageId": "deg-vinyon",
        "sourceType": "patent",
        "citation": "US6312804B1. Vinyl chloride fibers and process for preparing the same (2001).",
        "url": "https://patents.google.com/patent/US6312804B1/en",
        "locator": "Thermal stability, resin composition and spinning examples.",
        "accessedDate": "2026-09-07",
        "accessStatus": "anonymous_full_content",
        "reuseStatus": "publicly_accessible_citation_only",
        "permissionBasis": "Public full content was accessed without an account; this entry independently paraphrases and cites the source.",
        "supports": [
          "degradationAndStability"
        ]
      }
    ]
  },
  {
    "wopId": "wop-000186",
    "degradationAndStability": "Degradation products and pathways: Solvent treatment can chemically alter the tested MDI-derived elastane: NMR detected methylenedianiline-containing species as well as carbamate structures. This is treatment chemistry, not an inventory of environmental degradation products.\n\nTimescales: Dissolution and thermal-analysis experiments establish processing behavior; a condition-qualified environmental mineralization time remains unavailable.\n\nEnvironmental persistence: The studied polyester/elastane and polyamide/elastane blends do not establish the lifetime of shed elastane fibers in soil or water.",
    "recyclingAndEndOfLife": "Selective dissolution removes elastane from mixed textile waste using solvents such as tetrahydrofurfuryl alcohol or γ-valerolactone. Laboratory validation and life-cycle modeling support further scale-up, but solvent-driven polymer changes limit assuming recovery of virgin-equivalent elastane.",
    "sources": [
      {
        "sourceId": "deg-elastane",
        "lineageId": "deg-elastane",
        "sourceType": "open_journal",
        "citation": "Phan, K. et al. Analysing the potential of the selective dissolution of elastane from mixed fiber textile waste. Resources, Conservation and Recycling 191 (2023), 106903.",
        "url": "https://biblio.ugent.be/publication/01GRR1T4AEYTVZH7BR3VHVQZ6Y/file/01GVFX6KXYPPEGGXTXNR3GAGKN.pdf",
        "locator": "Solvent selection; textile-blend case studies; NMR characterization and conclusions.",
        "accessedDate": "2026-09-07",
        "accessStatus": "anonymous_full_content",
        "reuseStatus": "publicly_accessible_citation_only",
        "permissionBasis": "Public full content was accessed without an account; this entry independently paraphrases and cites the source.",
        "supports": [
          "degradationAndStability",
          "recyclingAndEndOfLife"
        ]
      }
    ]
  },
  {
    "wopId": "wop-000187",
    "degradationAndStability": "Degradation products and pathways: The supplier identifies char, water vapor and carbon dioxide as principal flame-exposure products of its cured phenolic novoloid fibers, with carbon monoxide possible under oxygen limitation.\n\nTimescales: The fiber chars without melting during flame exposure. No condition-qualified environmental mineralization time is provided.\n\nEnvironmental persistence: Flame resistance and char formation cannot establish degradation rates in soil or water.",
    "recyclingAndEndOfLife": "The supplier markets novoloid fibers and textiles as precursors for activated carbon. This is a demonstrated material-conversion application; the bulletin does not establish a post-consumer fiber collection or closed-loop monomer-recycling system.",
    "sources": [
      {
        "sourceId": "deg-novoloid",
        "lineageId": "deg-novoloid",
        "sourceType": "manufacturer_technical_document",
        "citation": "Kynol Europa GmbH. Novoloid Fibers product bulletin.",
        "url": "https://www.kynol.de/pdf/kynol_flyer_en.pdf",
        "locator": "Smoke Emission and Toxicity; activated carbon applications.",
        "accessedDate": "2026-09-07",
        "accessStatus": "anonymous_full_content",
        "reuseStatus": "publicly_accessible_citation_only",
        "permissionBasis": "Public full content was accessed without an account; this entry independently paraphrases and cites the source.",
        "supports": [
          "degradationAndStability",
          "recyclingAndEndOfLife"
        ]
      }
    ]
  },
  {
    "wopId": "wop-000188",
    "degradationAndStability": "Degradation products and pathways: Regenerated cellulose is biologically attacked, but visible loss of textile fibers and conversion to carbon dioxide are different endpoints.\n\nTimescales: The cited California seawater study observed disintegration of its regenerated-cellulose textiles in approximately 35 days; this cannot specify the lifetime of thick, coated or blended articles.\n\nEnvironmental persistence: The study separately measured carbon dioxide evolution in closed 30 °C bioreactors; that test must not be treated as the rate of mineralization in the open sea.",
    "recyclingAndEndOfLife": "Mechanical textile recycling opens and shreds fibers for reuse, but the resulting shorter fibers may need stronger carrier fibers for spinning. Lenzing’s 2025 report describes commercial REFIBRA recycling of cotton or regenerated-cellulose textile waste, blended with virgin pulp to produce new fibers; its ECOVERO viscose example contains at least 20% recycled material. This is a defined manufacturer route rather than a guarantee that every blended garment is accepted.\n\nA laboratory Ioncell study directly redissolved white, black and blue Danufil viscose and white Lenzing modal in the ionic liquid [DBNH][OAc], then regenerated lyocell-type fibers by dry-jet wet spinning. The fibers were made into yarn and knitted demonstrators. This demonstrates reuse of these low-degree-of-polymerization regenerated fibers; mixed textile waste and dye removal remained further development work.",
    "sources": [
      {
        "sourceId": "deg-pla-sea",
        "lineageId": "deg-pla-sea",
        "sourceType": "open_journal",
        "citation": "Royer, S.-J. et al. Not so biodegradable: Polylactic acid and cellulose/plastic blend textiles lack fast biodegradation in marine waters. PLOS ONE 18 (2023), e0284681.",
        "url": "https://pmc.ncbi.nlm.nih.gov/articles/PMC10208507/",
        "locator": "Methods; in situ exposure, bioreactor carbon dioxide measurements and results.",
        "accessedDate": "2026-09-07",
        "accessStatus": "anonymous_full_content",
        "reuseStatus": "publicly_accessible_citation_only",
        "permissionBasis": "Public full content was accessed without an account; this entry independently paraphrases and cites the source.",
        "supports": [
          "degradationAndStability"
        ]
      },
      {
        "sourceId": "deg-lenzing-cellulose-recycling-2025",
        "lineageId": "deg-lenzing-cellulose-recycling-2025",
        "sourceType": "manufacturer_technical_document",
        "citation": "Lenzing AG. Annual and Sustainability Report 2025: Resource use and circular economy—Actions (published 2026).",
        "url": "https://reports.lenzing.com/annual-and-sustainability-report/2025/sustainability/environmental-information/resource-use-and-circular-economy/actions.html",
        "locator": "Commercial-scale recycling technologies; Chemical recycling and Mechanical recycling.",
        "accessedDate": "2026-09-07",
        "accessStatus": "anonymous_full_content",
        "reuseStatus": "publicly_accessible_citation_only",
        "permissionBasis": "The full content is publicly accessible; this entry independently paraphrases and cites it without reproducing source material.",
        "supports": [
          "recyclingAndEndOfLife"
        ]
      },
      {
        "sourceId": "deg-ioncell-viscose-modal-2026",
        "lineageId": "deg-ioncell-viscose-modal-2026",
        "sourceType": "open_journal",
        "citation": "Schlapp-Hackl, I. et al. From Viscose to Lyocell-Type Fibers: Chemical Recycling of Viscose and Modal Fibers Using the Ioncell Process. ChemSusChem 19 (2026), e202502288.",
        "url": "https://chemistry-europe.onlinelibrary.wiley.com/doi/10.1002/cssc.202502288",
        "locator": "Sections 2.2–2.3, 3.1–3.4 and 4; named Danufil viscose and Lenzing modal starting fibers.",
        "accessedDate": "2026-09-07",
        "accessStatus": "anonymous_full_content",
        "reuseStatus": "publicly_accessible_citation_only",
        "permissionBasis": "The publisher labels the article open access under a Creative Commons Attribution-NonCommercial-NoDerivs license; this entry independently paraphrases and cites the findings.",
        "supports": [
          "recyclingAndEndOfLife"
        ],
        "doi": "10.1002/cssc.202502288",
        "contentUrl": "https://chemistry-europe.onlinelibrary.wiley.com/doi/10.1002/cssc.202502288?af=R"
      }
    ]
  },
  {
    "wopId": "wop-000189",
    "degradationAndStability": "Degradation products and pathways: Ester substitution can inhibit cellulase attack; acetyl content matters.\n\nTimescales: The tested highly substituted film showed no visible degradation over 12 weeks in pilot compost reaching 70.7 °C.\n\nEnvironmental persistence: That negative result applies to this film and compost trial, not every acetate grade or environment.",
    "recyclingAndEndOfLife": "Laboratory recovery from cigarette filters uses washing, dissolution in acetone, filtration and recasting. This recovers polymer; it does not establish an operating collection system or mineralization.",
    "sources": [
      {
        "sourceId": "deg-cell-compost",
        "lineageId": "deg-cell-compost",
        "sourceType": "open_journal",
        "citation": "Leppänen, I.; Vikman, M.; Harlin, A.; Orelma, H. Enzymatic Degradation and Pilot-Scale Composting of Cellulose-Based Films with Different Chemical Structures. Journal of Polymers and the Environment 28 (2020), 458–470.",
        "url": "https://link.springer.com/article/10.1007/s10924-019-01621-w",
        "locator": "Enzymatic degradation; composting test and Figures 4–7.",
        "accessedDate": "2026-09-07",
        "accessStatus": "anonymous_full_content",
        "reuseStatus": "publicly_accessible_citation_only",
        "permissionBasis": "Public full content was accessed without an account; this entry independently paraphrases and cites the source.",
        "supports": [
          "degradationAndStability",
          "recyclingAndEndOfLife"
        ]
      },
      {
        "sourceId": "deg-ca-re",
        "lineageId": "deg-ca-re",
        "sourceType": "open_journal",
        "citation": "A Clean Process for Obtaining High-Quality Cellulose Acetate from Cigarette Butts (2020).",
        "url": "https://pmc.ncbi.nlm.nih.gov/articles/PMC7659942/",
        "locator": "Waste-filter cleaning, polymer extraction, film formation and characterization.",
        "accessedDate": "2026-09-07",
        "accessStatus": "anonymous_full_content",
        "reuseStatus": "publicly_accessible_citation_only",
        "permissionBasis": "Public full content was accessed without an account; this entry independently paraphrases and cites the source.",
        "supports": [
          "recyclingAndEndOfLife"
        ]
      }
    ]
  },
  {
    "wopId": "wop-000190",
    "degradationAndStability": "Degradation products and pathways: Acid hydrolysis can remove acetyl substituents from triacetate; subsequent cellulose-chain degradation depends on the treatment.\n\nTimescales: No condition-qualified environmental mineralization time was verified.\n\nEnvironmental persistence: The industrial hydrolysis sources do not establish biodegradation of triacetate films in soil or water.",
    "recyclingAndEndOfLife": "A recycling patent includes triacetate in its feedstock scope for acid treatment and recovery of an acid-containing stream. The broad claim is not proof of a commercial triacetate recycling loop.",
    "sources": [
      {
        "sourceId": "deg-ester-pat",
        "lineageId": "deg-ester-pat",
        "sourceType": "patent",
        "citation": "Combs, M. T.; Woodson, B. R. US20100175691A1. Method of recycling cellulose acetate ester waste (2010).",
        "url": "https://patents.google.com/patent/US20100175691A1/en",
        "locator": "Detailed description; Table 1 and waste-ester hydrolysis examples.",
        "accessedDate": "2026-09-07",
        "accessStatus": "anonymous_full_content",
        "reuseStatus": "publicly_accessible_citation_only",
        "permissionBasis": "Public full content was accessed without an account; this entry independently paraphrases and cites the source.",
        "supports": [
          "degradationAndStability",
          "recyclingAndEndOfLife"
        ]
      },
      {
        "sourceId": "deg-cta",
        "lineageId": "deg-cta",
        "sourceType": "open_journal",
        "citation": "Alfassi, G. et al. Partially Acetylated Cellulose Dissolved in Aqueous Solution: Physical Properties and Enzymatic Hydrolysis (2019).",
        "url": "https://pmc.ncbi.nlm.nih.gov/articles/PMC6918359/",
        "locator": "Introduction and experimental distinction between triacetate and lightly acetylated water-soluble cellulose.",
        "accessedDate": "2026-09-07",
        "accessStatus": "anonymous_full_content",
        "reuseStatus": "publicly_accessible_citation_only",
        "permissionBasis": "Public full content was accessed without an account; this entry independently paraphrases and cites the source.",
        "supports": [
          "degradationAndStability"
        ]
      }
    ]
  },
  {
    "wopId": "wop-000191",
    "degradationAndStability": "Degradation products and pathways: Cellulases hydrolyze cellulose to soluble reducing sugars; accessibility and crystalline form influence conversion.\n\nTimescales: The cited laboratory enzyme study uses 50 °C and 30 FPU per gram; its accelerated hydrolysis does not provide a soil or marine lifetime.\n\nEnvironmental persistence: Results for microcrystalline cellulose and regenerated hydrogel cannot be assigned unchanged to lignified, coated or composite articles.",
    "recyclingAndEndOfLife": "Established paper recycling reclaims cellulose-rich fibers by repulping sheets in water, screening and cleaning contaminants, and forming new paper. For coated fine papers, Sappi describes flotation deinking, further washing and bleaching, and blending recovered fibers with virgin fiber and mill broke. Fiber damage and contamination affect the resulting paper quality; repulping recovers fibers rather than purified glucose monomer.\n\nCellulosic textiles also enter dissolution-and-regeneration routes. Lenzing reports commercial REFIBRA use of pre- and post-consumer cotton or regenerated-cellulose textile waste together with virgin pulp to make new fibers. Mechanical textile shredding is another route, although fiber shortening can require blending with carrier fibers before spinning. These paper and textile processes apply to selected cellulose-rich waste streams; they do not establish equivalent recyclability for every coated or composite cellulose article.",
    "sources": [
      {
        "sourceId": "deg-cta",
        "lineageId": "deg-cta",
        "sourceType": "open_journal",
        "citation": "Alfassi, G. et al. Partially Acetylated Cellulose Dissolved in Aqueous Solution: Physical Properties and Enzymatic Hydrolysis (2019).",
        "url": "https://pmc.ncbi.nlm.nih.gov/articles/PMC6918359/",
        "locator": "Methods and Figure 7: microcrystalline-cellulose and regenerated-cellulose controls.",
        "accessedDate": "2026-09-07",
        "accessStatus": "anonymous_full_content",
        "reuseStatus": "publicly_accessible_citation_only",
        "permissionBasis": "Public full content was accessed without an account; this entry independently paraphrases and cites the source.",
        "supports": [
          "degradationAndStability"
        ]
      },
      {
        "sourceId": "deg-sappi-cellulose-paper-recycling",
        "lineageId": "deg-sappi-cellulose-paper-recycling",
        "sourceType": "manufacturer_technical_document",
        "citation": "Sappi Fine Paper North America. Recycling for Use in Coated Fine Papers. Process diagram and technical explanation, undated.",
        "url": "https://cdn-s3.sappi.com/s3fs-public/sappietc/Sappi%20Recycling%20Diagram.pdf",
        "locator": "Page 1: Re-pulping, Deinking, Stock Preparation, Papermaking and Coating.",
        "accessedDate": "2026-09-07",
        "accessStatus": "anonymous_full_content",
        "reuseStatus": "publicly_accessible_citation_only",
        "permissionBasis": "The full content is publicly accessible; this entry independently paraphrases and cites it without reproducing source material.",
        "supports": [
          "recyclingAndEndOfLife"
        ]
      },
      {
        "sourceId": "deg-lenzing-cellulose-recycling-2025",
        "lineageId": "deg-lenzing-cellulose-recycling-2025",
        "sourceType": "manufacturer_technical_document",
        "citation": "Lenzing AG. Annual and Sustainability Report 2025: Resource use and circular economy—Actions (published 2026).",
        "url": "https://reports.lenzing.com/annual-and-sustainability-report/2025/sustainability/environmental-information/resource-use-and-circular-economy/actions.html",
        "locator": "Commercial-scale recycling technologies; Chemical recycling and Mechanical recycling.",
        "accessedDate": "2026-09-07",
        "accessStatus": "anonymous_full_content",
        "reuseStatus": "publicly_accessible_citation_only",
        "permissionBasis": "The full content is publicly accessible; this entry independently paraphrases and cites it without reproducing source material.",
        "supports": [
          "recyclingAndEndOfLife"
        ]
      }
    ]
  },
  {
    "wopId": "wop-000192",
    "degradationAndStability": "Degradation products and pathways: Acid treatment of CAB waste is demonstrated in a hydrolysis/recovery patent; a complete environmental product inventory is unavailable.\n\nTimescales: No ambient degradation time was verified.\n\nEnvironmental persistence: Reactor hydrolysis does not establish environmental mineralization.",
    "recyclingAndEndOfLife": "The patent tests CAB waste in an acid reactor to recover useful acid streams. This is a patented experimental route, not documented commercial collection and closed-loop recycling.",
    "sources": [
      {
        "sourceId": "deg-ester-pat",
        "lineageId": "deg-ester-pat",
        "sourceType": "patent",
        "citation": "Combs, M. T.; Woodson, B. R. US20100175691A1. Method of recycling cellulose acetate ester waste (2010).",
        "url": "https://patents.google.com/patent/US20100175691A1/en",
        "locator": "Detailed description; Table 1 and waste-ester hydrolysis examples.",
        "accessedDate": "2026-09-07",
        "accessStatus": "anonymous_full_content",
        "reuseStatus": "publicly_accessible_citation_only",
        "permissionBasis": "Public full content was accessed without an account; this entry independently paraphrases and cites the source.",
        "supports": [
          "degradationAndStability",
          "recyclingAndEndOfLife"
        ]
      }
    ]
  },
  {
    "wopId": "wop-000193",
    "degradationAndStability": "Degradation products and pathways: Acid treatment of CAP waste is demonstrated in a hydrolysis/recovery patent; a complete environmental product inventory is unavailable.\n\nTimescales: No ambient degradation time was verified.\n\nEnvironmental persistence: Reactor hydrolysis does not establish environmental mineralization.",
    "recyclingAndEndOfLife": "The patent tests CAP waste in an acid reactor to recover useful acid streams. Scale and operating commercial adoption are not established.",
    "sources": [
      {
        "sourceId": "deg-ester-pat",
        "lineageId": "deg-ester-pat",
        "sourceType": "patent",
        "citation": "Combs, M. T.; Woodson, B. R. US20100175691A1. Method of recycling cellulose acetate ester waste (2010).",
        "url": "https://patents.google.com/patent/US20100175691A1/en",
        "locator": "Detailed description; Table 1 and waste-ester hydrolysis examples.",
        "accessedDate": "2026-09-07",
        "accessStatus": "anonymous_full_content",
        "reuseStatus": "publicly_accessible_citation_only",
        "permissionBasis": "Public full content was accessed without an account; this entry independently paraphrases and cites the source.",
        "supports": [
          "degradationAndStability",
          "recyclingAndEndOfLife"
        ]
      }
    ]
  },
  {
    "wopId": "wop-000194",
    "degradationAndStability": "Degradation products and pathways: Light-induced nitrate-group loss can release nitrogen dioxide radicals; oxidation and cleavage of glycosidic links produce carbonyl-containing structures, including a proposed gluconolactone product. Yellowing and embrittlement accompany chemical change.\n\nTimescales: Thin laboratory films were photoaged at 40 °C with a xenon source, wavelengths at least 280 nm and 800 W/m², for up to 150 hours. These accelerated optical/chemical aging results are not a mineralization time.\n\nEnvironmental persistence: The study of historical and artificial film aging does not quantify soil or aquatic persistence. Formulation and prior storage history alter the observed condition.",
    "recyclingAndEndOfLife": "",
    "sources": [
      {
        "sourceId": "deg-cn-deg",
        "lineageId": "deg-cn-deg",
        "sourceType": "open_journal",
        "citation": "Novel markers to early detect degradation on cellulose nitrate-based heritage at the submicrometer level using synchrotron UV–VIS multispectral luminescence (2021).",
        "url": "https://pmc.ncbi.nlm.nih.gov/articles/PMC8511177/",
        "locator": "Figure 3; degradation mechanism; reference-film preparation and artificial aging.",
        "accessedDate": "2026-09-07",
        "accessStatus": "anonymous_full_content",
        "reuseStatus": "publicly_accessible_citation_only",
        "permissionBasis": "Public full content was accessed without an account; this entry independently paraphrases and cites the source.",
        "supports": [
          "degradationAndStability"
        ]
      }
    ]
  },
  {
    "wopId": "wop-000195",
    "degradationAndStability": "Degradation products and pathways: Cellulase susceptibility falls with substitution; the tested MC had degree of substitution 1.7.\n\nTimescales: Its film completely disintegrated visually after 10 weeks in pilot compost peaking at 70.7 °C.\n\nEnvironmental persistence: Visible disappearance does not measure mineralization or predict cold-water persistence.",
    "recyclingAndEndOfLife": "Pilot composting demonstrates an organic-treatment route for that film; acceptance of a formulated article requires separate evidence.",
    "sources": [
      {
        "sourceId": "deg-cell-compost",
        "lineageId": "deg-cell-compost",
        "sourceType": "open_journal",
