Repository: bsavoie/wiki-of-open-polymer-data

# Curated degradation evidence

The four JSON batches cover the 262 stable polymer identities in the initial
catalog. They contain paraphrased degradation and recovery evidence with typed
source records. The canonical publication input remains
`public-data/wop-publication-snapshot-v2/snapshot.json`.

These batches record the initial 7 September pass. The
[8 September completion pass](../curated-completion-20260908/README.md) adds
evidence to previously empty fields; see the current coverage notes below.

Review the proposed merge without changing publication data:

```sh
node scripts/curated-degradation/assemble.mjs
```

Apply the reviewed batches to the latest canonical snapshot:

```sh

File: scripts/curated-degradation/engineering.json (part 1 of 3)
[
  {
    "wopId": "wop-000052",
    "degradationAndStability": "Degradation products and pathways: Amide-bond cleavage produces shorter chains and, under deliberate hydrolysis, material-specific monomers. The cited experiments distinguish caprolactam-rich PA6 products from diamine/diacid recovery for PA66 and PA1010 and amino-acid recovery for PA11 and PA12.\n\nTimescales: The tested polyamides respond differently to hot acid and hydrothermal treatment. Their reactor residence times are not interchangeable and do not define a family lifetime.\n\nEnvironmental persistence: The cited chemical-recovery experiments do not measure environmental mineralization. No soil, freshwater or marine disappearance time is established here.",
    "recyclingAndEndOfLife": "Mechanical reprocessing and dissolution/reprecipitation retain polymer, whereas chemical routes recover monomers. The open room-temperature dissolution study demonstrates PA6/PA66 waste recovery with formic-acid/cosolvent mixtures. Its scope does not establish compatibility with every aliphatic or aromatic polyamide.",
    "sources": [
      {
        "sourceId": "deg-pa-microwave-2020",
        "lineageId": "national-institute-chemistry-slovenia",
        "sourceType": "open_journal",
        "citation": "Česarek, U.; Pahovnik, D.; Žagar, E. Chemical Recycling of Aliphatic Polyamides by Microwave-Assisted Hydrolysis for Efficient Monomer Recovery. ACS Sustainable Chemistry & Engineering 8 (2020), 16274–16282.",
        "url": "https://pmc.ncbi.nlm.nih.gov/articles/PMC7662757/",
        "locator": "Experimental Section, Tables 1–2 and Scheme 1: PA66, PA11, PA12 and PA1010 pellets; microwave HCl hydrolysis and isolated monomers.",
        "accessedDate": "2026-09-07",
        "accessStatus": "anonymous_full_content",
        "reuseStatus": "open_licensed",
        "permissionBasis": "The full text explicitly provides a Creative Commons license; this entry independently paraphrases the study.",
        "doi": "10.1021/acssuschemeng.0c05706",
        "licenseUrl": "https://creativecommons.org/licenses/by/4.0/",
        "supports": [
          "degradationAndStability",
          "recyclingAndEndOfLife"
        ]
      },
      {
        "sourceId": "deg-nylon-dissolution-2025",
        "lineageId": "nylon-dissolution-2025",
        "sourceType": "open_journal",
        "citation": "Tanks, J.; Tamura, K. Room-Temperature Material Recycling/Upcycling of Polyamide Waste Enabled by Cosolvent-Tunable Dissolution Kinetics. Angewandte Chemie International Edition (2025), e202502474.",
        "url": "https://pmc.ncbi.nlm.nih.gov/articles/PMC12304792/",
        "locator": "Results and methods: formic-acid/cosolvent dissolution of PA6 and PA66, recovery and remanufacturing.",
        "accessedDate": "2026-09-07",
        "accessStatus": "anonymous_full_content",
        "reuseStatus": "publicly_accessible_citation_only",
        "permissionBasis": "The public full text was anonymously readable. No reuse license is asserted; this entry independently paraphrases and cites it.",
        "supports": [
          "degradationAndStability",
          "recyclingAndEndOfLife"
        ]
      },
      {
        "sourceId": "deg-htl-screening-2021",
        "lineageId": "htl-screening-2021",
        "sourceType": "preprint",
        "citation": "Souza dos Passos, J.; Glasius, M.; Biller, P. Screening of common synthetic polymers for depolymerization by subcritical hydrothermal liquefaction. Preprint (2021).",
        "url": "https://arxiv.org/pdf/2110.09213",
        "locator": "Experimental screening and product characterization for PA6, PA66 and bisphenol-A PC: 350 °C, 20 min in water, with and without KOH.",
        "accessedDate": "2026-09-07",
        "accessStatus": "anonymous_full_content",
        "reuseStatus": "publicly_accessible_citation_only",
        "permissionBasis": "The public full text was anonymously readable. No reuse license is asserted; this entry independently paraphrases and cites it.",
        "supports": [
          "degradationAndStability"
        ]
      }
    ]
  },
  {
    "wopId": "wop-000053",
    "degradationAndStability": "Degradation products and pathways: In the cited subcritical-water experiment, PA6 gives a caprolactam-rich liquid through amide cleavage and cyclization. That product mixture describes reactor treatment, not a measured outdoor-weathering leachate.\n\nTimescales: The screening used 350 °C and a 20 min residence time in water, with parallel KOH-assisted trials. Product conversion and recovery at those conditions are distinct from biodegradation.\n\nEnvironmental persistence: The cited chemical-recovery experiments do not measure environmental mineralization. No soil, freshwater or marine disappearance time is established here.",
    "recyclingAndEndOfLife": "PA6 can be reclaimed as polymer by dissolution and precipitation; the cited study uses formic-acid/cosolvent mixtures and remanufactures recovered material. Depolymerization provides a separate caprolactam-recovery route, with purification needed before reuse.",
    "sources": [
      {
        "sourceId": "deg-htl-screening-2021",
        "lineageId": "htl-screening-2021",
        "sourceType": "preprint",
        "citation": "Souza dos Passos, J.; Glasius, M.; Biller, P. Screening of common synthetic polymers for depolymerization by subcritical hydrothermal liquefaction. Preprint (2021).",
        "url": "https://arxiv.org/pdf/2110.09213",
        "locator": "Experimental screening and product characterization for PA6, PA66 and bisphenol-A PC: 350 °C, 20 min in water, with and without KOH.",
        "accessedDate": "2026-09-07",
        "accessStatus": "anonymous_full_content",
        "reuseStatus": "publicly_accessible_citation_only",
        "permissionBasis": "The public full text was anonymously readable. No reuse license is asserted; this entry independently paraphrases and cites it.",
        "supports": [
          "degradationAndStability",
          "recyclingAndEndOfLife"
        ]
      },
      {
        "sourceId": "deg-nylon-dissolution-2025",
        "lineageId": "nylon-dissolution-2025",
        "sourceType": "open_journal",
        "citation": "Tanks, J.; Tamura, K. Room-Temperature Material Recycling/Upcycling of Polyamide Waste Enabled by Cosolvent-Tunable Dissolution Kinetics. Angewandte Chemie International Edition (2025), e202502474.",
        "url": "https://pmc.ncbi.nlm.nih.gov/articles/PMC12304792/",
        "locator": "Results and methods: formic-acid/cosolvent dissolution of PA6 and PA66, recovery and remanufacturing.",
        "accessedDate": "2026-09-07",
        "accessStatus": "anonymous_full_content",
        "reuseStatus": "publicly_accessible_citation_only",
        "permissionBasis": "The public full text was anonymously readable. No reuse license is asserted; this entry independently paraphrases and cites it.",
        "supports": [
          "degradationAndStability",
          "recyclingAndEndOfLife"
        ]
      }
    ]
  },
  {
    "wopId": "wop-000054",
    "degradationAndStability": "Degradation products and pathways: Acid hydrolysis yields adipic acid and protonated hexamethylenediamine; the latter is isolated as free diamine after neutralization.\n\nTimescales: Microwave treatment of unfilled pellets at 200 °C and HCl/amide ratio 1.25 reached complete conversion in 10 min. This is laboratory depolymerization.\n\nEnvironmental persistence: The cited chemical-recovery experiments do not measure environmental mineralization. No soil, freshwater or marine disappearance time is established here.",
    "recyclingAndEndOfLife": "Monomer separation, neutralization and distillation were demonstrated. Polymer-preserving dissolution/reprecipitation is another demonstrated route; mixed wastes require separation and formulation control.",
    "sources": [
      {
        "sourceId": "deg-pa-microwave-2020",
        "lineageId": "national-institute-chemistry-slovenia",
        "sourceType": "open_journal",
        "citation": "Česarek, U.; Pahovnik, D.; Žagar, E. Chemical Recycling of Aliphatic Polyamides by Microwave-Assisted Hydrolysis for Efficient Monomer Recovery. ACS Sustainable Chemistry & Engineering 8 (2020), 16274–16282.",
        "url": "https://pmc.ncbi.nlm.nih.gov/articles/PMC7662757/",
        "locator": "Experimental Section, Tables 1–2 and Scheme 1: PA66, PA11, PA12 and PA1010 pellets; microwave HCl hydrolysis and isolated monomers.",
        "accessedDate": "2026-09-07",
        "accessStatus": "anonymous_full_content",
        "reuseStatus": "open_licensed",
        "permissionBasis": "The full text explicitly provides a Creative Commons license; this entry independently paraphrases the study.",
        "doi": "10.1021/acssuschemeng.0c05706",
        "licenseUrl": "https://creativecommons.org/licenses/by/4.0/",
        "supports": [
          "degradationAndStability",
          "recyclingAndEndOfLife"
        ]
      },
      {
        "sourceId": "deg-nylon-dissolution-2025",
        "lineageId": "nylon-dissolution-2025",
        "sourceType": "open_journal",
        "citation": "Tanks, J.; Tamura, K. Room-Temperature Material Recycling/Upcycling of Polyamide Waste Enabled by Cosolvent-Tunable Dissolution Kinetics. Angewandte Chemie International Edition (2025), e202502474.",
        "url": "https://pmc.ncbi.nlm.nih.gov/articles/PMC12304792/",
        "locator": "Results and methods: formic-acid/cosolvent dissolution of PA6 and PA66, recovery and remanufacturing.",
        "accessedDate": "2026-09-07",
        "accessStatus": "anonymous_full_content",
        "reuseStatus": "publicly_accessible_citation_only",
        "permissionBasis": "The public full text was anonymously readable. No reuse license is asserted; this entry independently paraphrases and cites it.",
        "supports": [
          "degradationAndStability",
          "recyclingAndEndOfLife"
        ]
      }
    ]
  },
  {
    "wopId": "wop-000058",
    "degradationAndStability": "Degradation products and pathways: Hydrochloric-acid cleavage produces 11-aminoundecanoic acid hydrochloride.\n\nTimescales: Unfilled PA11 pellets required 40 min at 200 °C with HCl/amide ratio 1.25 for complete conversion in the microwave study.\n\nEnvironmental persistence: The cited chemical-recovery experiments do not measure environmental mineralization. No soil, freshwater or marine disappearance time is established here.",
    "recyclingAndEndOfLife": "Acid depolymerization recovers amino-acid feedstock. A separate repeated-melt-processing study demonstrates recycling of specified PA11/basalt-fiber/flame-retardant formulations, with properties and fire behavior checked after processing; bio-based origin alone does not establish biodegradability.",
    "sources": [
      {
        "sourceId": "deg-pa-microwave-2020",
        "lineageId": "national-institute-chemistry-slovenia",
        "sourceType": "open_journal",
        "citation": "Česarek, U.; Pahovnik, D.; Žagar, E. Chemical Recycling of Aliphatic Polyamides by Microwave-Assisted Hydrolysis for Efficient Monomer Recovery. ACS Sustainable Chemistry & Engineering 8 (2020), 16274–16282.",
        "url": "https://pmc.ncbi.nlm.nih.gov/articles/PMC7662757/",
        "locator": "Experimental Section, Tables 1–2 and Scheme 1: PA66, PA11, PA12 and PA1010 pellets; microwave HCl hydrolysis and isolated monomers.",
        "accessedDate": "2026-09-07",
        "accessStatus": "anonymous_full_content",
        "reuseStatus": "open_licensed",
        "permissionBasis": "The full text explicitly provides a Creative Commons license; this entry independently paraphrases the study.",
        "doi": "10.1021/acssuschemeng.0c05706",
        "licenseUrl": "https://creativecommons.org/licenses/by/4.0/",
        "supports": [
          "degradationAndStability",
          "recyclingAndEndOfLife"
        ]
      },
      {
        "sourceId": "deg-pa11-reprocess-2024",
        "lineageId": "pa11-reprocess-2024",
        "sourceType": "open_journal",
        "citation": "The Recyclability of Fire-Retarded Biobased Polyamide 11 (PA11) Composites Reinforced with Basalt Fibers (BFs): The Influence of Reprocessing on Structure, Properties, and Fire Behavior. Molecules 29 (2024), 3233.",
        "url": "https://pmc.ncbi.nlm.nih.gov/articles/PMC11243124/",
        "locator": "Experimental materials, repeated processing and conclusions: PA11 formulations with basalt fibers and intumescent flame retardant.",
        "accessedDate": "2026-09-07",
        "accessStatus": "anonymous_full_content",
        "reuseStatus": "open_licensed",
        "permissionBasis": "The full text explicitly provides a Creative Commons license; this entry independently paraphrases the study.",
        "doi": "10.3390/molecules29133233",
        "licenseUrl": "https://creativecommons.org/licenses/by/4.0/",
        "supports": [
          "degradationAndStability",
          "recyclingAndEndOfLife"
        ]
      }
    ]
  },
  {
    "wopId": "wop-000059",
    "degradationAndStability": "Degradation products and pathways: Hydrochloric-acid cleavage yields 12-aminododecanoic acid hydrochloride.\n\nTimescales: PA12 pellets reached complete conversion at 200 °C in 10 min with HCl/amide ratio 2.5 in the microwave study.\n\nEnvironmental persistence: The cited chemical-recovery experiments do not measure environmental mineralization. No soil, freshwater or marine disappearance time is established here.",
    "recyclingAndEndOfLife": "Monomer recovery by acid hydrolysis is demonstrated. Separately, used selective-laser-sintering PA12 powder was extruded into filament for fused-deposition printing, providing a polymer-reuse route for that powder stream rather than proof that indefinitely aged powder remains suitable.",
    "sources": [
      {
        "sourceId": "deg-pa-microwave-2020",
        "lineageId": "national-institute-chemistry-slovenia",
        "sourceType": "open_journal",
        "citation": "Česarek, U.; Pahovnik, D.; Žagar, E. Chemical Recycling of Aliphatic Polyamides by Microwave-Assisted Hydrolysis for Efficient Monomer Recovery. ACS Sustainable Chemistry & Engineering 8 (2020), 16274–16282.",
        "url": "https://pmc.ncbi.nlm.nih.gov/articles/PMC7662757/",
        "locator": "Experimental Section, Tables 1–2 and Scheme 1: PA66, PA11, PA12 and PA1010 pellets; microwave HCl hydrolysis and isolated monomers.",
        "accessedDate": "2026-09-07",
        "accessStatus": "anonymous_full_content",
        "reuseStatus": "open_licensed",
        "permissionBasis": "The full text explicitly provides a Creative Commons license; this entry independently paraphrases the study.",
        "doi": "10.1021/acssuschemeng.0c05706",
        "licenseUrl": "https://creativecommons.org/licenses/by/4.0/",
        "supports": [
          "degradationAndStability",
          "recyclingAndEndOfLife"
        ]
      },
      {
        "sourceId": "deg-pa12-powder-2019",
        "lineageId": "pa12-powder-2019",
        "sourceType": "open_journal",
        "citation": "Feng, L.; Wang, Y.; Wei, Q. PA12 Powder Recycled from SLS for FDM. Polymers 11 (2019), 727.",
        "url": "https://pmc.ncbi.nlm.nih.gov/articles/PMC6523659/",
        "locator": "Methods and results: reused SLS PA12 powder converted into extrusion filament and FDM specimens.",
        "accessedDate": "2026-09-07",
        "accessStatus": "anonymous_full_content",
        "reuseStatus": "open_licensed",
        "permissionBasis": "The full text explicitly provides a Creative Commons license; this entry independently paraphrases the study.",
        "doi": "10.3390/polym11040727",
        "licenseUrl": "https://creativecommons.org/licenses/by/4.0/",
        "supports": [
          "degradationAndStability",
          "recyclingAndEndOfLife"
        ]
      }
    ]
  },
  {
    "wopId": "wop-000060",
    "degradationAndStability": "Degradation products and pathways: Microwave-assisted acid hydrolysis yields sebacic acid and protonated 1,10-decanediamine.\n\nTimescales: The tested PA1010 pellets reached complete conversion in 17 min at 200 °C and HCl/amide ratio 2.5.\n\nEnvironmental persistence: The cited chemical-recovery experiments do not measure environmental mineralization. No soil, freshwater or marine disappearance time is established here.",
    "recyclingAndEndOfLife": "The laboratory process separates the diacid and diamine for feedstock recovery. This establishes chemical feasibility, not a commercial collection system for PA1010.",
    "sources": [
      {
        "sourceId": "deg-pa-microwave-2020",
        "lineageId": "national-institute-chemistry-slovenia",
        "sourceType": "open_journal",
        "citation": "Česarek, U.; Pahovnik, D.; Žagar, E. Chemical Recycling of Aliphatic Polyamides by Microwave-Assisted Hydrolysis for Efficient Monomer Recovery. ACS Sustainable Chemistry & Engineering 8 (2020), 16274–16282.",
        "url": "https://pmc.ncbi.nlm.nih.gov/articles/PMC7662757/",
        "locator": "Experimental Section, Tables 1–2 and Scheme 1: PA66, PA11, PA12 and PA1010 pellets; microwave HCl hydrolysis and isolated monomers.",
        "accessedDate": "2026-09-07",
        "accessStatus": "anonymous_full_content",
        "reuseStatus": "open_licensed",
        "permissionBasis": "The full text explicitly provides a Creative Commons license; this entry independently paraphrases the study.",
        "doi": "10.1021/acssuschemeng.0c05706",
        "licenseUrl": "https://creativecommons.org/licenses/by/4.0/",
        "supports": [
          "degradationAndStability",
          "recyclingAndEndOfLife"
        ]
      }
    ]
  },
  {
    "wopId": "wop-000068",
    "degradationAndStability": "Degradation products and pathways: Deliberate carbonate hydrogenation produces bisphenol A and methanol. These are products of the hydrogen/catalyst treatment and should not be treated as a complete inventory of ambient-weathering products.\n\nTimescales: An iron-pincer experiment on approximately 3 mm pellets used THF, 45 bar H2 and 120 °C for 24 h; catalyst loading affected bisphenol-A yield.\n\nEnvironmental persistence: The cited chemical-recovery experiments do not measure environmental mineralization. No soil, freshwater or marine disappearance time is established here.",
    "recyclingAndEndOfLife": "Mechanical reuse and remolding retain the polymer when quality permits. The cited primary study demonstrates chemical recovery from PC and selected end-of-life articles by iron-catalyzed hydrogenation; it does not establish commercial operation of that process.",
    "sources": [
      {
        "sourceId": "deg-pc-iron-2020",
        "lineageId": "pc-iron-2020",
        "sourceType": "open_journal",
        "citation": "Alberti, C.; Fedorenko, E.; Enthaler, S. Hydrogenative Depolymerization of End-of-Life Polycarbonates by an Iron Pincer Complex. ChemistryOpen 9 (2020), 818–821.",
        "url": "https://d-nb.info/1261352726/34",
        "locator": "Tables 1–2 and Schemes 2–4: bisphenol-A PC and PPC hydrogenation; product identity and laboratory recovery.",
        "accessedDate": "2026-09-07",
        "accessStatus": "anonymous_full_content",
        "reuseStatus": "open_licensed",
        "permissionBasis": "The full text explicitly provides a Creative Commons license; this entry independently paraphrases the study.",
        "doi": "10.1002/open.202000161",
        "licenseUrl": "https://creativecommons.org/licenses/by-nc-nd/4.0/",
        "supports": [
          "degradationAndStability",
          "recyclingAndEndOfLife"
        ]
      }
    ]
  },
  {
    "wopId": "wop-000069",
    "degradationAndStability": "Degradation products and pathways: Hot pressing atactic PPC can form cyclic propylene carbonate by cyclodepolymerization. A separate iron-catalyzed hydrogenation converts PPC to 1,2-propanediol and methanol; the product set depends on the treatment.\n\nTimescales: Solvent-cast neat PPC films lost 10.7% mass after 24 months in sandy soil at 22 ± 2 °C. In PBS at 37 °C, the same study reports 14.5% mass loss after 12 months.\n\nEnvironmental persistence: Substantial material remained in these tests. They measure mass loss, not complete carbon mineralization; formulation, molar mass, geometry and environment limit transfer to other PPC articles.",
    "recyclingAndEndOfLife": "Iron-catalyzed hydrogenation demonstrates recovery of diol feedstock. Thermal conversion to cyclic carbonate is a different recovery target and does not by itself demonstrate a closed polymer-to-polymer loop. These cited experiments do not establish routine post-consumer collection.",
    "sources": [
      {
        "sourceId": "deg-pc-iron-2020",
        "lineageId": "pc-iron-2020",
        "sourceType": "open_journal",
        "citation": "Alberti, C.; Fedorenko, E.; Enthaler, S. Hydrogenative Depolymerization of End-of-Life Polycarbonates by an Iron Pincer Complex. ChemistryOpen 9 (2020), 818–821.",
        "url": "https://d-nb.info/1261352726/34",
        "locator": "Tables 1–2 and Schemes 2–4: bisphenol-A PC and PPC hydrogenation; product identity and laboratory recovery.",
        "accessedDate": "2026-09-07",
        "accessStatus": "anonymous_full_content",
        "reuseStatus": "open_licensed",
        "permissionBasis": "The full text explicitly provides a Creative Commons license; this entry independently paraphrases the study.",
        "doi": "10.1002/open.202000161",
        "licenseUrl": "https://creativecommons.org/licenses/by-nc-nd/4.0/",
        "supports": [
          "degradationAndStability",
          "recyclingAndEndOfLife"
        ]
      },
      {
        "sourceId": "deg-ppc-thermal-2024",
        "lineageId": "ppc-thermal-2024",
        "sourceType": "open_journal",
        "citation": "Trofimchuk et al. Novel Simple Approach for Production of Elastic Poly(propylene carbonate). Polymers (2024).",
        "url": "https://pmc.ncbi.nlm.nih.gov/articles/PMC11644618/",
        "locator": "Hot pressing of atactic PPC at 110–140 °C; measured cyclic propylene carbonate formation and resulting plasticization.",
        "accessedDate": "2026-09-07",
        "accessStatus": "anonymous_full_content",
        "reuseStatus": "open_licensed",
        "permissionBasis": "The full text explicitly provides a Creative Commons license; this entry independently paraphrases the study.",
        "licenseUrl": "https://creativecommons.org/licenses/by/4.0/",
        "supports": [
          "degradationAndStability"
        ]
      },
      {
        "sourceId": "deg-ppc-soil-2024",
        "lineageId": "ppc-soil-2024",
        "sourceType": "open_journal",
        "citation": "Szymanek et al. Degradation of Polylactic Acid/Polypropylene Carbonate Films in Soil and Phosphate Buffer and Their Potential Usefulness in Agriculture and Agrochemistry. International Journal of Molecular Sciences 25 (2024), 653.",
        "url": "https://pmc.ncbi.nlm.nih.gov/articles/PMC10779558/",
        "locator": "Sections 2.1 and 4.1–4.5: solvent-cast neat PPC control; 24-month soil burial at 22 ± 2 °C and 12-month PBS incubation at 37 °C; weight loss, not mineralization.",
        "accessedDate": "2026-09-07",
        "accessStatus": "anonymous_full_content",
        "reuseStatus": "open_licensed",
        "permissionBasis": "The full text explicitly provides a Creative Commons license; this entry independently paraphrases the study.",
        "doi": "10.3390/ijms25010653",
        "licenseUrl": "https://creativecommons.org/licenses/by/4.0/",
        "supports": [
          "degradationAndStability"
        ]
      }
    ]
  },
  {
    "wopId": "wop-000071",
    "degradationAndStability": "Degradation products and pathways: The NIST study directly measures yellowing and gloss change in an unpigmented PC–siloxane material containing approximately 20 mass% PDMS. It does not identify a complete molecular degradation-product inventory.\n\nTimescales: The 3.2 mm specimens were exposed to controlled UV at 35, 55 and 70 °C with irradiance and humidity varied. Results are exposure-dependent optical aging, not a single destruction time.\n\nEnvironmental persistence: The study provides no mineralization or field-disappearance measurement. Its accelerated color/gloss response should not be converted to a litter lifetime.",
    "recyclingAndEndOfLife": "",
    "sources": [
      {
        "sourceId": "deg-pc-copolymers-weather-2020",
        "lineageId": "nist-pickett-weathering",
        "sourceType": "open_journal",
        "citation": "Pickett, J. E.; Kuvshinnikova, O.; Sung, L.-P.; Ermi, B. D. Accelerated weathering parameters for some aromatic engineering thermoplastics. Part 2: Polycarbonate copolymers, polyarylate and ABS. Polymer Degradation and Stability 181 (2020), 109330.",
        "url": "https://tsapps.nist.gov/publication/get_pdf.cfm?pub_id=929383",
        "locator": "Sections 2.1–2.3 and 3: PC-1 with about 20 mass% PDMS and PC-2 with about 15 mass% aliphatic-diacid ester; 3.2 mm chips, controlled UV/temperature/humidity; color and gloss endpoints.",
        "accessedDate": "2026-09-07",
        "accessStatus": "anonymous_full_content",
        "reuseStatus": "publicly_accessible_citation_only",
        "permissionBasis": "The public full text was anonymously readable. No reuse license is asserted; this entry independently paraphrases and cites it.",
        "doi": "10.1016/j.polymdegradstab.2020.109330",
        "supports": [
          "degradationAndStability"
        ]
      }
    ]
  },
  {
    "wopId": "wop-000072",
    "degradationAndStability": "Degradation products and pathways: The NIST study directly measures yellowing and gloss change in an unpigmented PC copolymer containing approximately 15 mass% bisphenol-A ester of a long-chain aliphatic diacid. It does not identify a complete molecular degradation-product inventory.\n\nTimescales: The 3.2 mm specimens were exposed to controlled UV at 35, 55 and 70 °C with irradiance and humidity varied. Results are exposure-dependent optical aging, not a single destruction time.\n\nEnvironmental persistence: The study provides no mineralization or field-disappearance measurement. Its accelerated color/gloss response should not be converted to a litter lifetime.",
    "recyclingAndEndOfLife": "A patent demonstrates mechanical reuse of defined multilayer film scrap containing a resorcinol arylate/bisphenol-A polyester–carbonate outer layer and a PC/PCTG base. Regrind is repelletized and returned to the base layer beneath a virgin outer layer, with rheological and mechanical properties examined. The result is specific to that film architecture and composition; it does not establish recycling of every polyester–carbonate or routine municipal acceptance.",
    "sources": [
      {
        "sourceId": "deg-pc-copolymers-weather-2020",
        "lineageId": "nist-pickett-weathering",
        "sourceType": "open_journal",
        "citation": "Pickett, J. E.; Kuvshinnikova, O.; Sung, L.-P.; Ermi, B. D. Accelerated weathering parameters for some aromatic engineering thermoplastics. Part 2: Polycarbonate copolymers, polyarylate and ABS. Polymer Degradation and Stability 181 (2020), 109330.",
        "url": "https://tsapps.nist.gov/publication/get_pdf.cfm?pub_id=929383",
        "locator": "Sections 2.1–2.3 and 3: PC-1 with about 20 mass% PDMS and PC-2 with about 15 mass% aliphatic-diacid ester; 3.2 mm chips, controlled UV/temperature/humidity; color and gloss endpoints.",
        "accessedDate": "2026-09-07",
        "accessStatus": "anonymous_full_content",
        "reuseStatus": "publicly_accessible_citation_only",
        "permissionBasis": "The public full text was anonymously readable. No reuse license is asserted; this entry independently paraphrases and cites it.",
        "doi": "10.1016/j.polymdegradstab.2020.109330",
        "supports": [
          "degradationAndStability"
        ]
      },
      {
        "sourceId": "deg-polyestercarbonate-film-regrind-2009",
        "lineageId": "polyestercarbonate-film-regrind-2009",
        "sourceType": "patent",
        "citation": "WO2009006167A1. Recyclable multilayer thermoplastic films and methods of making (2009).",
        "url": "https://patents.google.com/patent/WO2009006167A1/en",
        "locator": "Example 2, paragraphs 0133–0144: resorcinol arylate/BPA polyester–carbonate outer layer and PC/PCTG base; regrind and repeated extrusion.",
        "accessedDate": "2026-09-07",
        "accessStatus": "anonymous_full_content",
        "reuseStatus": "publicly_accessible_citation_only",
        "permissionBasis": "The public full text was anonymously readable. No reuse license is asserted; this entry independently paraphrases and cites it.",
        "supports": [
          "recyclingAndEndOfLife"
        ]
      }
    ]
  },
  {
    "wopId": "wop-000073",
    "degradationAndStability": "Degradation products and pathways: Formaldehyde is the characteristic decomposition product documented for POM. The copolymer guide distinguishes stabilization by comonomer interruptions from homopolymer behavior.\n\nTimescales: Temperature, contamination and residence time govern processing decomposition. The cited guides do not provide an environmental half-life.\n\nEnvironmental persistence: Processing instability does not establish rapid degradation in soil or water; no environmental mineralization timescale is reported in these guides.",
    "recyclingAndEndOfLife": "The manufacturer guides describe clean scrap regrinding and blending with virgin material. Repeated heat history, stabilization, contamination and feed consistency constrain recovery; these instructions concern controlled manufacturing streams.",
    "sources": [
      {
        "sourceId": "deg-delrin-recovery-guide",
        "lineageId": "delrin",
        "sourceType": "manufacturer_technical_document",
        "citation": "Delrin. Delrin Acetal Homopolymer Thermoplastic Resin: Technical Molding Guide (2024).",
        "url": "https://www.delrin.com/wp-content/uploads/2024/11/Delrin-Technical-Molding-Guide-NA-FNL.pdf",
        "locator": "Thermal stability and decomposition precautions; regrind chapter, mechanical-property retention and handling.",
        "accessedDate": "2026-09-07",
        "accessStatus": "anonymous_full_content",
        "reuseStatus": "publicly_accessible_citation_only",
        "permissionBasis": "The public full text was anonymously readable. No reuse license is asserted; this entry independently paraphrases and cites it.",
        "supports": [
          "degradationAndStability",
          "recyclingAndEndOfLife"
        ]
      },
      {
        "sourceId": "deg-hostaform-recovery-guide",
        "lineageId": "celanese",
        "sourceType": "manufacturer_technical_document",
        "citation": "Celanese. Hostaform POM Polyoxymethylene Copolymer Product Manual.",
        "url": "https://explore.celanese.com/rs/139-DBZ-834/images/POM-Hostaform-Product-Manual.pdf?version=0",
        "locator": "Polyacetal copolymer backbone and thermal/hydrolytic stabilization; environmental/material-recycling section and repeated processing.",
        "accessedDate": "2026-09-07",
        "accessStatus": "anonymous_full_content",
        "reuseStatus": "publicly_accessible_citation_only",
        "permissionBasis": "The public full text was anonymously readable. No reuse license is asserted; this entry independently paraphrases and cites it.",
        "supports": [
          "degradationAndStability",
          "recyclingAndEndOfLife"
        ]
      }
    ]
  },
  {
    "wopId": "wop-000074",
    "degradationAndStability": "Degradation products and pathways: The Delrin homopolymer guide identifies formaldehyde as the principal gaseous decomposition product during overheating; emissions can also occur during normal processing.\n\nTimescales: The guide treats degradation as a coupled melt-temperature/residence-time problem, not a fixed time independent of processing conditions.\n\nEnvironmental persistence: No environmental mineralization duration is established by the molding guide. Thermal decomposition and outdoor persistence are different evidence questions.",
    "recyclingAndEndOfLife": "Regrinding and remolding clean homopolymer scrap are documented in the guide. Regrind composition and prior processing history must be controlled, with resulting mechanical properties checked for the intended article.",
    "sources": [
      {
        "sourceId": "deg-delrin-recovery-guide",
        "lineageId": "delrin",
        "sourceType": "manufacturer_technical_document",
        "citation": "Delrin. Delrin Acetal Homopolymer Thermoplastic Resin: Technical Molding Guide (2024).",
        "url": "https://www.delrin.com/wp-content/uploads/2024/11/Delrin-Technical-Molding-Guide-NA-FNL.pdf",
        "locator": "Thermal stability and decomposition precautions; regrind chapter, mechanical-property retention and handling.",
        "accessedDate": "2026-09-07",
        "accessStatus": "anonymous_full_content",
        "reuseStatus": "publicly_accessible_citation_only",
        "permissionBasis": "The public full text was anonymously readable. No reuse license is asserted; this entry independently paraphrases and cites it.",
        "supports": [
          "degradationAndStability",
          "recyclingAndEndOfLife"
        ]
      }
    ]
  },
  {
    "wopId": "wop-000075",
    "degradationAndStability": "Degradation products and pathways: The Celanese guide explains formaldehyde-releasing POM degradation and the stabilizing role of comonomer units that interrupt unzipping.\n\nTimescales: Repeated processing can cause degradation and property deterioration; the guide does not establish an outdoor decay time.\n\nEnvironmental persistence: Hydrolytic and processing stabilization are not measurements of environmental mineralization. No soil or water lifetime is assigned.",
    "recyclingAndEndOfLife": "The guide documents dry, clean, dust-free regrind blended with virgin copolymer. It distinguishes manufacturing scrap from less predictable post-consumer material and warns that multiple recycling loops can reduce quality.",
    "sources": [
      {
        "sourceId": "deg-hostaform-recovery-guide",
        "lineageId": "celanese",
        "sourceType": "manufacturer_technical_document",
        "citation": "Celanese. Hostaform POM Polyoxymethylene Copolymer Product Manual.",
        "url": "https://explore.celanese.com/rs/139-DBZ-834/images/POM-Hostaform-Product-Manual.pdf?version=0",
        "locator": "Polyacetal copolymer backbone and thermal/hydrolytic stabilization; environmental/material-recycling section and repeated processing.",
        "accessedDate": "2026-09-07",
        "accessStatus": "anonymous_full_content",
        "reuseStatus": "publicly_accessible_citation_only",
        "permissionBasis": "The public full text was anonymously readable. No reuse license is asserted; this entry independently paraphrases and cites it.",
        "supports": [
          "degradationAndStability",
          "recyclingAndEndOfLife"
        ]
      }
    ]
  },
  {
    "wopId": "wop-000077",
    "degradationAndStability": "Degradation products and pathways: Selective hydroxylation of the aryl–oxygen backbone produces bisphenol A and bisphenol S, alongside incompletely cleaved oligomers when conditions are insufficient.\n\nTimescales: The cited laboratory work uses concentrated hydroxide in DMI at 150 °C, with reaction duration and water control affecting conversion.\n\nEnvironmental persistence: The cited chemical-recovery experiments do not measure environmental mineralization. No soil, freshwater or marine disappearance time is established here.",
    "recyclingAndEndOfLife": "Hydroxylation is a demonstrated chemical-recovery route for PSU pellets. Thiol/base cleavage provides a second laboratory conversion to functionalized aromatic products. Neither experiment is evidence of an established municipal PSU recycling stream.",
    "sources": [
      {
        "sourceId": "deg-sulfones-hydroxylation-2023",
        "lineageId": "aist-minami-depolymerization",
        "sourceType": "open_journal",
        "citation": "Minami, Y.; Inagaki, Y.; Tsuyuki, T.; Sato, K.; Nakajima, Y. Hydroxylation-Depolymerization of Oxyphenylene-Based Super Engineering Plastics To Regenerate Arenols. JACS Au 3 (2023), 2323–2332.",
        "url": "https://pmc.ncbi.nlm.nih.gov/articles/PMC10466334/",
        "locator": "Results, Table 1 and Schemes 2–6: PSU, PESU and PPSU; CsOH/CaH2 in DMI, selective aryl–oxygen cleavage and arenol products.",
        "accessedDate": "2026-09-07",
        "accessStatus": "anonymous_full_content",
        "reuseStatus": "open_licensed",
        "permissionBasis": "The full text explicitly provides a Creative Commons license; this entry independently paraphrases the study.",
        "doi": "10.1021/jacsau.3c00357",
        "licenseUrl": "https://creativecommons.org/licenses/by/4.0/",
        "supports": [
          "degradationAndStability",
          "recyclingAndEndOfLife"
        ]
      },
      {
        "sourceId": "deg-sulfones-thiolation-2024",
        "lineageId": "aist-minami-depolymerization",
        "sourceType": "open_journal",
        "citation": "Minami et al. Catalytic thiolation-depolymerization-like decomposition of oxyphenylene-type super engineering plastics via selective carbon–oxygen main chain cleavages. Communications Chemistry 7 (2024), 37.",
        "url": "https://pmc.ncbi.nlm.nih.gov/articles/PMC10879179/",
        "locator": "Results, substrate scope and Figure 7: thiol/base treatment of PEEK, PSU, PPSU and PEI; model products and reinforced/consumer articles.",
        "accessedDate": "2026-09-07",
        "accessStatus": "anonymous_full_content",
        "reuseStatus": "open_licensed",
        "permissionBasis": "The full text explicitly provides a Creative Commons license; this entry independently paraphrases the study.",
        "doi": "10.1038/s42004-024-01120-7",
        "licenseUrl": "https://creativecommons.org/licenses/by/4.0/",
        "supports": [
          "degradationAndStability",
          "recyclingAndEndOfLife"
        ]
      }
    ]
  },
  {
    "wopId": "wop-000078",
    "degradationAndStability": "Degradation products and pathways: Hydroxylation of PESU cleaves aryl–oxygen bonds and recovers bisphenol S.\n\nTimescales: PESU pellets treated with three equivalents of CsOH monohydrate for 4 h under the study’s 150 °C DMI conditions gave 92% bisphenol-S yield.\n\nEnvironmental persistence: The cited chemical-recovery experiments do not measure environmental mineralization. No soil, freshwater or marine disappearance time is established here.",
    "recyclingAndEndOfLife": "Chemical recovery is demonstrated in that laboratory experiment. The supplier design guide also describes controlled drying and regrind handling for its sulfone molding resins, a polymer-preserving route whose applicability depends on grade and contamination.",
    "sources": [
      {
        "sourceId": "deg-sulfones-hydroxylation-2023",
        "lineageId": "aist-minami-depolymerization",
        "sourceType": "open_journal",
        "citation": "Minami, Y.; Inagaki, Y.; Tsuyuki, T.; Sato, K.; Nakajima, Y. Hydroxylation-Depolymerization of Oxyphenylene-Based Super Engineering Plastics To Regenerate Arenols. JACS Au 3 (2023), 2323–2332.",
        "url": "https://pmc.ncbi.nlm.nih.gov/articles/PMC10466334/",
        "locator": "Results, Table 1 and Schemes 2–6: PSU, PESU and PPSU; CsOH/CaH2 in DMI, selective aryl–oxygen cleavage and arenol products.",
        "accessedDate": "2026-09-07",
        "accessStatus": "anonymous_full_content",
        "reuseStatus": "open_licensed",
        "permissionBasis": "The full text explicitly provides a Creative Commons license; this entry independently paraphrases the study.",
        "doi": "10.1021/jacsau.3c00357",
