Repository: bsavoie/wiki-of-open-polymer-data

# Curated degradation evidence

The four JSON batches cover the 262 stable polymer identities in the initial
catalog. They contain paraphrased degradation and recovery evidence with typed
source records. The canonical publication input remains
`public-data/wop-publication-snapshot-v2/snapshot.json`.

These batches record the initial 7 September pass. The
[8 September completion pass](../curated-completion-20260908/README.md) adds
evidence to previously empty fields; see the current coverage notes below.

Review the proposed merge without changing publication data:

```sh
node scripts/curated-degradation/assemble.mjs
```

Apply the reviewed batches to the latest canonical snapshot:

```sh

File: scripts/curated-degradation/networks-rubbers.json (part 1 of 4)
[
  {
    "wopId": "wop-000098",
    "degradationAndStability": "Degradation products and pathways: A bisphenol-A epoxy example undergoing hydrothermal liquefaction yielded bisphenol A in the oil and phenols in water; these are reactor products, not an ambient-weathering inventory.\n\nTimescales: Milled commercial bisphenol-A epoxy was treated in water, with or without potassium hydroxide, in a sealed batch reactor at 350 °C for 20 minutes. This is a conversion experiment, not a natural lifetime.\n\nEnvironmental persistence: The reported treatment or ageing endpoint does not establish complete biodegradation in soil, freshwater, seawater, or landfill.",
    "recyclingAndEndOfLife": "Hydrothermal liquefaction is a laboratory chemical-recovery route for the tested epoxy. Product purification and hardener compatibility remain necessary before resin-to-resin recycling.",
    "sources": [
      {
        "sourceId": "deg-htl-epoxy-2021",
        "lineageId": "deg-htl-epoxy-2021",
        "sourceType": "preprint",
        "citation": "Souza dos Passos, J.; Glasius, M.; Biller, P. Screening of common synthetic polymers for depolymerization by subcritical hydrothermal liquefaction (2021), author preprint.",
        "url": "https://arxiv.org/pdf/2110.09213",
        "locator": "Materials; HTL procedure; epoxy products and conclusions.",
        "accessedDate": "2026-09-07",
        "accessStatus": "anonymous_full_content",
        "reuseStatus": "publicly_accessible_citation_only",
        "permissionBasis": "Full content is publicly readable; no reuse permission is asserted. Independently paraphrased and cited.",
        "supports": [
          "degradationAndStability",
          "recyclingAndEndOfLife"
        ]
      }
    ]
  },
  {
    "wopId": "wop-000099",
    "degradationAndStability": "Degradation products and pathways: A bisphenol-A epoxy example undergoing hydrothermal liquefaction yielded bisphenol A in the oil and phenols in water; these are reactor products, not an ambient-weathering inventory.\n\nTimescales: Milled commercial bisphenol-A epoxy was treated in water, with or without potassium hydroxide, in a sealed batch reactor at 350 °C for 20 minutes. This is a conversion experiment, not a natural lifetime.\n\nEnvironmental persistence: The reported treatment or ageing endpoint does not establish complete biodegradation in soil, freshwater, seawater, or landfill.",
    "recyclingAndEndOfLife": "Hydrothermal liquefaction is a laboratory chemical-recovery route for the tested epoxy. Product purification and hardener compatibility remain necessary before resin-to-resin recycling.",
    "sources": [
      {
        "sourceId": "deg-htl-epoxy-2021",
        "lineageId": "deg-htl-epoxy-2021",
        "sourceType": "preprint",
        "citation": "Souza dos Passos, J.; Glasius, M.; Biller, P. Screening of common synthetic polymers for depolymerization by subcritical hydrothermal liquefaction (2021), author preprint.",
        "url": "https://arxiv.org/pdf/2110.09213",
        "locator": "Materials; HTL procedure; epoxy products and conclusions.",
        "accessedDate": "2026-09-07",
        "accessStatus": "anonymous_full_content",
        "reuseStatus": "publicly_accessible_citation_only",
        "permissionBasis": "Full content is publicly readable; no reuse permission is asserted. Independently paraphrased and cited.",
        "supports": [
          "degradationAndStability",
          "recyclingAndEndOfLife"
        ]
      }
    ]
  },
  {
    "wopId": "wop-000100",
    "degradationAndStability": "Degradation products and pathways: The patent tests methyl-tetrahydrophthalic-anhydride-cured bisphenol-F epoxy. Solvothermal ester cleavage gives small molecules and oligomers while retaining much of the bisphenol-F backbone; amine-cured grades need separate evidence.\n\nTimescales: No transferable environmental mineralization time was established by the cited evidence.\n\nEnvironmental persistence: The reported treatment or ageing endpoint does not establish complete biodegradation in soil, freshwater, seawater, or landfill.",
    "recyclingAndEndOfLife": "The demonstrated patent route uses solvent pre-swelling, amine-mediated treatment, precipitation and solvent recovery. This is a disclosed recovery experiment, not evidence of established municipal or commercial collection.",
    "sources": [
      {
        "sourceId": "deg-bpf-solvolysis-patent",
        "lineageId": "deg-bpf-solvolysis-patent",
        "sourceType": "patent",
        "citation": "Shanghai Jiao Tong University and Shanghai Pujiang Specialty Gases. High-efficiency method for pretreatment, degradation and recovery of thermosetting epoxy resin based on mixed reaction type solvothermal method. CN119144047A (2024).",
        "url": "https://patents.google.com/patent/CN119144047A/en",
        "locator": "Bisphenol-F epoxy example and recovered-resin infrared and glass-transition analysis.",
        "accessedDate": "2026-09-07",
        "accessStatus": "anonymous_full_content",
        "reuseStatus": "publicly_accessible_citation_only",
        "permissionBasis": "Full content is publicly readable; no reuse permission is asserted. Independently paraphrased and cited.",
        "supports": [
          "degradationAndStability",
          "recyclingAndEndOfLife"
        ]
      }
    ]
  },
  {
    "wopId": "wop-000101",
    "degradationAndStability": "Degradation products and pathways: For the patent’s phenol-formaldehyde polyglycidyl-ether networks, thermogravimetry in air shows mass loss and a carbonaceous residue; added cardanol-derived flexibilizers alter char yield. Identified low-molecular-weight products and ambient fate remain gaps.\n\nTimescales: No transferable environmental mineralization time was established by the cited evidence.\n\nEnvironmental persistence: The reported treatment or ageing endpoint does not establish complete biodegradation in soil, freshwater, seawater, or landfill.",
    "recyclingAndEndOfLife": "A separate patent includes epoxy novolacs in ground epoxy/fiber material compounded into polyolefins. This recovers composite material as a blend ingredient; it does not regenerate epoxy monomer and the broad claim is not a novolac-specific industrial validation.",
    "sources": [
      {
        "sourceId": "deg-novolac-thermal-patent",
        "lineageId": "deg-novolac-thermal-patent",
        "sourceType": "patent",
        "citation": "Epoxy novolac composites. US10808118B2 (2020).",
        "url": "https://patents.google.com/patent/US10808118B2/en",
        "locator": "Thermogravimetry in air; Figures 3a–3b and Tables 2a–2b.",
        "accessedDate": "2026-09-07",
        "accessStatus": "anonymous_full_content",
        "reuseStatus": "publicly_accessible_citation_only",
        "permissionBasis": "Full content is publicly readable; no reuse permission is asserted. Independently paraphrased and cited.",
        "supports": [
          "degradationAndStability"
        ]
      },
      {
        "sourceId": "deg-epoxy-composite-filler-patent",
        "lineageId": "deg-epoxy-composite-filler-patent",
        "sourceType": "patent",
        "citation": "Dow Global Technologies. Method for recycling epoxy-fiber composites into polyolefins. WO2019236377A1 (2019).",
        "url": "https://patents.google.com/patent/WO2019236377A1/en",
        "locator": "Epoxy-resin scope and composite grinding/polyolefin blending process.",
        "accessedDate": "2026-09-07",
        "accessStatus": "anonymous_full_content",
        "reuseStatus": "publicly_accessible_citation_only",
        "permissionBasis": "Full content is publicly readable; no reuse permission is asserted. Independently paraphrased and cited.",
        "supports": [
          "recyclingAndEndOfLife"
        ]
      }
    ]
  },
  {
    "wopId": "wop-000104",
    "degradationAndStability": "Degradation products and pathways: Polyester-composite hydrolysis generates soluble organic mixtures and frees reinforcement. Product identities depend on resin chemistry.\n\nTimescales: No transferable environmental mineralization time was established by the cited evidence.\n\nEnvironmental persistence: The reported treatment or ageing endpoint does not establish complete biodegradation in soil, freshwater, seawater, or landfill.",
    "recyclingAndEndOfLife": "EURECOMP demonstrated water solvolysis and fiber reuse at laboratory and prototype scale. Separation of individual organic products remained difficult; this was not demonstrated as an established closed-loop resin process.",
    "sources": [
      {
        "sourceId": "deg-eurecomp-2013",
        "lineageId": "deg-eurecomp-2013",
        "sourceType": "public_report",
        "citation": "European Commission, EURECOMP consortium. Final Report Summary: Recycling Thermoset Composites of the SST (2013).",
        "url": "https://cordis.europa.eu/project/id/218609/reporting/it",
        "locator": "Laboratory solvolysis of polyester composites; prototype-scale reactor; liquid solution recycling.",
        "accessedDate": "2026-09-07",
        "accessStatus": "anonymous_full_content",
        "reuseStatus": "publicly_accessible_citation_only",
        "permissionBasis": "Full content is publicly readable; no reuse permission is asserted. Independently paraphrased and cited.",
        "supports": [
          "degradationAndStability",
          "recyclingAndEndOfLife"
        ]
      }
    ]
  },
  {
    "wopId": "wop-000105",
    "degradationAndStability": "Degradation products and pathways: Subcritical-water treatment of the tested orthophthalic polyester recovered phthalic acid; glycols underwent secondary conversion.\n\nTimescales: No transferable environmental mineralization time was established by the cited evidence.\n\nEnvironmental persistence: The reported treatment or ageing endpoint does not establish complete biodegradation in soil, freshwater, seawater, or landfill.",
    "recyclingAndEndOfLife": "EURECOMP demonstrated water solvolysis and fiber reuse at laboratory and prototype scale. Separation of individual organic products remained difficult; this was not demonstrated as an established closed-loop resin process.",
    "sources": [
      {
        "sourceId": "deg-eurecomp-2013",
        "lineageId": "deg-eurecomp-2013",
        "sourceType": "public_report",
        "citation": "European Commission, EURECOMP consortium. Final Report Summary: Recycling Thermoset Composites of the SST (2013).",
        "url": "https://cordis.europa.eu/project/id/218609/reporting/it",
        "locator": "Laboratory solvolysis of polyester composites; prototype-scale reactor; liquid solution recycling.",
        "accessedDate": "2026-09-07",
        "accessStatus": "anonymous_full_content",
        "reuseStatus": "publicly_accessible_citation_only",
        "permissionBasis": "Full content is publicly readable; no reuse permission is asserted. Independently paraphrased and cited.",
        "supports": [
          "degradationAndStability",
          "recyclingAndEndOfLife"
        ]
      }
    ]
  },
  {
    "wopId": "wop-000106",
    "degradationAndStability": "Degradation products and pathways: The tested isophthalic polyester composite underwent hydrolysis sufficiently to release glass fibers. Its product distribution was not interchangeable with orthophthalic resin.\n\nTimescales: No transferable environmental mineralization time was established by the cited evidence.\n\nEnvironmental persistence: The reported treatment or ageing endpoint does not establish complete biodegradation in soil, freshwater, seawater, or landfill.",
    "recyclingAndEndOfLife": "EURECOMP demonstrated water solvolysis and fiber reuse at laboratory and prototype scale. Separation of individual organic products remained difficult; this was not demonstrated as an established closed-loop resin process.",
    "sources": [
      {
        "sourceId": "deg-eurecomp-2013",
        "lineageId": "deg-eurecomp-2013",
        "sourceType": "public_report",
        "citation": "European Commission, EURECOMP consortium. Final Report Summary: Recycling Thermoset Composites of the SST (2013).",
        "url": "https://cordis.europa.eu/project/id/218609/reporting/it",
        "locator": "Laboratory solvolysis of polyester composites; prototype-scale reactor; liquid solution recycling.",
        "accessedDate": "2026-09-07",
        "accessStatus": "anonymous_full_content",
        "reuseStatus": "publicly_accessible_citation_only",
        "permissionBasis": "Full content is publicly readable; no reuse permission is asserted. Independently paraphrased and cited.",
        "supports": [
          "degradationAndStability",
          "recyclingAndEndOfLife"
        ]
      }
    ]
  },
  {
    "wopId": "wop-000107",
    "degradationAndStability": "Degradation products and pathways: Hydrolysis of the tested DCPD-modified polyester produced a more complex organic mixture because DCPD-derived structures also decomposed.\n\nTimescales: No transferable environmental mineralization time was established by the cited evidence.\n\nEnvironmental persistence: The reported treatment or ageing endpoint does not establish complete biodegradation in soil, freshwater, seawater, or landfill.",
    "recyclingAndEndOfLife": "EURECOMP demonstrated water solvolysis and fiber reuse at laboratory and prototype scale. Separation of individual organic products remained difficult; this was not demonstrated as an established closed-loop resin process.",
    "sources": [
      {
        "sourceId": "deg-eurecomp-2013",
        "lineageId": "deg-eurecomp-2013",
        "sourceType": "public_report",
        "citation": "European Commission, EURECOMP consortium. Final Report Summary: Recycling Thermoset Composites of the SST (2013).",
        "url": "https://cordis.europa.eu/project/id/218609/reporting/it",
        "locator": "Laboratory solvolysis of polyester composites; prototype-scale reactor; liquid solution recycling.",
        "accessedDate": "2026-09-07",
        "accessStatus": "anonymous_full_content",
        "reuseStatus": "publicly_accessible_citation_only",
        "permissionBasis": "Full content is publicly readable; no reuse permission is asserted. Independently paraphrased and cited.",
        "supports": [
          "degradationAndStability",
          "recyclingAndEndOfLife"
        ]
      }
    ]
  },
  {
    "wopId": "wop-000134",
    "degradationAndStability": "Degradation products and pathways: Purified latex-clearing protein cleaves cis-polyisoprene into oligomers with aldehyde and ketone ends. This establishes a biochemical pathway for natural rubber, not the fate of all compounded rubber articles.\n\nTimescales: Products were isolated after 20 hours at 30 °C from latex in pH-7 buffer with purified enzyme; the endpoint was oligomer formation, not mineralization.\n\nEnvironmental persistence: The reported treatment or ageing endpoint does not establish complete biodegradation in soil, freshwater, seawater, or landfill.",
    "recyclingAndEndOfLife": "Sulfur-cured natural rubber is included in patented thermochemical devulcanization followed by reuse in rubber compounds. Enzyme cleavage is a laboratory route; vulcanization, fillers and additives complicate recovery.",
    "sources": [
      {
        "sourceId": "deg-isoprene-lcp-2014",
        "lineageId": "deg-isoprene-lcp-2014",
        "sourceType": "open_journal",
        "citation": "Hiessl, S.; Böse, D.; Oetermann, S.; Eggers, J.; Pietruszka, J.; Steinbüchel, A. Latex Clearing Protein—an Oxygenase Cleaving Poly(cis-1,4-Isoprene) Rubber at the cis Double Bonds. Applied and Environmental Microbiology 80 (2014), 5231–5240.",
        "url": "https://pmc.ncbi.nlm.nih.gov/articles/PMC4136117/",
        "locator": "Isolation of degradation products; substrate specificity; Results and Discussion.",
        "accessedDate": "2026-09-07",
        "accessStatus": "anonymous_full_content",
        "reuseStatus": "publicly_accessible_citation_only",
        "permissionBasis": "Full content is publicly readable; no reuse permission is asserted. Independently paraphrased and cited.",
        "supports": [
          "degradationAndStability"
        ]
      },
      {
        "sourceId": "deg-rubber-devulcanization-2019",
        "lineageId": "deg-rubber-devulcanization-2019",
        "sourceType": "patent",
        "citation": "A method of devulcanizing a rubber vulcanizate. EP3514200B1 (2019).",
        "url": "https://patents.google.com/patent/EP3514200B1/en",
        "locator": "Rubber scope; sulfur-crosslink cleavage and processing-temperature discussion; examples.",
        "accessedDate": "2026-09-07",
        "accessStatus": "anonymous_full_content",
        "reuseStatus": "publicly_accessible_citation_only",
        "permissionBasis": "Full content is publicly readable; no reuse permission is asserted. Independently paraphrased and cited.",
        "supports": [
          "recyclingAndEndOfLife"
        ]
      }
    ]
  },
  {
    "wopId": "wop-000135",
    "degradationAndStability": "Degradation products and pathways: Synthetic cis-polyisoprene is cleaved by purified latex-clearing protein into carbonyl-terminated oligomers.\n\nTimescales: Purified synthetic-rubber granules in pH-7 buffer were incubated for five days with daily enzyme addition; this does not define outdoor lifetime.\n\nEnvironmental persistence: The reported treatment or ageing endpoint does not establish complete biodegradation in soil, freshwater, seawater, or landfill.",
    "recyclingAndEndOfLife": "Sulfur-cured isoprene rubber is within the patent’s devulcanization scope. Recovery aims at reusable chains rather than pure isoprene; the cited enzyme study is laboratory proof of depolymerization.",
    "sources": [
      {
        "sourceId": "deg-isoprene-lcp-2014",
        "lineageId": "deg-isoprene-lcp-2014",
        "sourceType": "open_journal",
        "citation": "Hiessl, S.; Böse, D.; Oetermann, S.; Eggers, J.; Pietruszka, J.; Steinbüchel, A. Latex Clearing Protein—an Oxygenase Cleaving Poly(cis-1,4-Isoprene) Rubber at the cis Double Bonds. Applied and Environmental Microbiology 80 (2014), 5231–5240.",
        "url": "https://pmc.ncbi.nlm.nih.gov/articles/PMC4136117/",
        "locator": "Isolation of degradation products; substrate specificity; Results and Discussion.",
        "accessedDate": "2026-09-07",
        "accessStatus": "anonymous_full_content",
        "reuseStatus": "publicly_accessible_citation_only",
        "permissionBasis": "Full content is publicly readable; no reuse permission is asserted. Independently paraphrased and cited.",
        "supports": [
          "degradationAndStability"
        ]
      },
      {
        "sourceId": "deg-rubber-devulcanization-2019",
        "lineageId": "deg-rubber-devulcanization-2019",
        "sourceType": "patent",
        "citation": "A method of devulcanizing a rubber vulcanizate. EP3514200B1 (2019).",
        "url": "https://patents.google.com/patent/EP3514200B1/en",
        "locator": "Rubber scope; sulfur-crosslink cleavage and processing-temperature discussion; examples.",
        "accessedDate": "2026-09-07",
        "accessStatus": "anonymous_full_content",
        "reuseStatus": "publicly_accessible_citation_only",
        "permissionBasis": "Full content is publicly readable; no reuse permission is asserted. Independently paraphrased and cited.",
        "supports": [
          "recyclingAndEndOfLife"
        ]
      }
    ]
  },
  {
    "wopId": "wop-000136",
    "degradationAndStability": "Degradation products and pathways: The tested trans-polyisoprene resisted the latex-clearing protein that cleaved cis-polyisoprene. No positive major-product inventory for environmental degradation was established.\n\nTimescales: No cleavage was detected in the reported five-day, pH-7 enzyme-incubation experiment; this is not evidence for indefinite persistence.\n\nEnvironmental persistence: The reported treatment or ageing endpoint does not establish complete biodegradation in soil, freshwater, seawater, or landfill.",
    "recyclingAndEndOfLife": "No trans-polyisoprene-specific reclamation process was established by this enzyme experiment; cis-rubber devulcanization should not be assumed equivalent.",
    "sources": [
      {
        "sourceId": "deg-trans-isoprene-lcp",
        "lineageId": "deg-trans-isoprene-lcp",
        "sourceType": "open_journal",
        "citation": "Hiessl, S.; Böse, D.; Oetermann, S.; Eggers, J.; Pietruszka, J.; Steinbüchel, A. Latex Clearing Protein—an Oxygenase Cleaving Poly(cis-1,4-Isoprene) Rubber at the cis Double Bonds. Applied and Environmental Microbiology 80 (2014), 5231–5240.",
        "url": "https://pmc.ncbi.nlm.nih.gov/articles/PMC4136117/",
        "locator": "Substrate-specificity experiments with trans-polyisoprene.",
        "accessedDate": "2026-09-07",
        "accessStatus": "anonymous_full_content",
        "reuseStatus": "publicly_accessible_citation_only",
        "permissionBasis": "Full content is publicly readable; no reuse permission is asserted. Independently paraphrased and cited.",
        "supports": [
          "degradationAndStability",
          "recyclingAndEndOfLife"
        ]
      }
    ]
  },
  {
    "wopId": "wop-000253",
    "degradationAndStability": "Degradation products and pathways: Cis-polyisoprene can yield aldehyde/ketone-terminated oligomers enzymatically; the same enzyme did not cleave trans-polyisoprene. Stereochemistry therefore changes the demonstrated pathway.\n\nTimescales: No transferable environmental mineralization time was established by the cited evidence.\n\nEnvironmental persistence: The reported treatment or ageing endpoint does not establish complete biodegradation in soil, freshwater, seawater, or landfill.",
    "recyclingAndEndOfLife": "Patented devulcanization covers sulfur-cured isoprene rubber; the enzyme study is a laboratory alternative for cis material. Neither establishes one recycling process for every stereoisomer or formulation.",
    "sources": [
      {
        "sourceId": "deg-isoprene-lcp-2014",
        "lineageId": "deg-isoprene-lcp-2014",
        "sourceType": "open_journal",
        "citation": "Hiessl, S.; Böse, D.; Oetermann, S.; Eggers, J.; Pietruszka, J.; Steinbüchel, A. Latex Clearing Protein—an Oxygenase Cleaving Poly(cis-1,4-Isoprene) Rubber at the cis Double Bonds. Applied and Environmental Microbiology 80 (2014), 5231–5240.",
        "url": "https://pmc.ncbi.nlm.nih.gov/articles/PMC4136117/",
        "locator": "Isolation of degradation products; substrate specificity; Results and Discussion.",
        "accessedDate": "2026-09-07",
        "accessStatus": "anonymous_full_content",
        "reuseStatus": "publicly_accessible_citation_only",
        "permissionBasis": "Full content is publicly readable; no reuse permission is asserted. Independently paraphrased and cited.",
        "supports": [
          "degradationAndStability"
        ]
      },
      {
        "sourceId": "deg-rubber-devulcanization-2019",
        "lineageId": "deg-rubber-devulcanization-2019",
        "sourceType": "patent",
        "citation": "A method of devulcanizing a rubber vulcanizate. EP3514200B1 (2019).",
        "url": "https://patents.google.com/patent/EP3514200B1/en",
        "locator": "Rubber scope; sulfur-crosslink cleavage and processing-temperature discussion; examples.",
        "accessedDate": "2026-09-07",
        "accessStatus": "anonymous_full_content",
        "reuseStatus": "publicly_accessible_citation_only",
        "permissionBasis": "Full content is publicly readable; no reuse permission is asserted. Independently paraphrased and cited.",
        "supports": [
          "recyclingAndEndOfLife"
        ]
      }
    ]
  },
  {
    "wopId": "wop-000157",
    "degradationAndStability": "Degradation products and pathways: VDF/HFP fluoroelastomer undergoes alkaline defluorination followed by chain cleavage, yielding fluoride and carbon-rich residues. Complete fluorine removal is distinct from complete carbon mineralization.\n\nTimescales: About 30 mg of VDF/HFP 78/22 copolymer, uncrosslinked or peroxide-cured with carbon black, gave complete fluoride recovery after 18 hours in 0.20 M KOH at 200 °C under argon.\n\nEnvironmental persistence: The reported treatment or ageing endpoint does not establish complete biodegradation in soil, freshwater, seawater, or landfill.",
    "recyclingAndEndOfLife": "Milling/reuse and devulcanization are established options discussed for compatible FKM streams. The paper demonstrates laboratory hydrothermal fluorine recovery followed by calcium-fluoride precipitation.",
    "sources": [
      {
        "sourceId": "deg-fkm-hydrothermal-2023",
        "lineageId": "deg-fkm-hydrothermal-2023",
        "sourceType": "open_journal",
        "citation": "Hamaura, J.; Hori, H.; Fujishima, A.; Mukae, H. Efficient Mineralization of Fluoroelastomers Using Superheated Water in the Presence of Potassium Hydroxide. Molecules 28 (2023), 7057.",
        "url": "https://pmc.ncbi.nlm.nih.gov/articles/PMC10608947/",
        "locator": "Table 1; proposed reaction mechanism; crosslinked FKM decomposition; calcium fluoride recovery.",
        "accessedDate": "2026-09-07",
        "accessStatus": "anonymous_full_content",
        "reuseStatus": "publicly_accessible_citation_only",
        "permissionBasis": "Full content is publicly readable; no reuse permission is asserted. Independently paraphrased and cited.",
        "supports": [
          "degradationAndStability",
          "recyclingAndEndOfLife"
        ]
      }
    ]
  },
  {
    "wopId": "wop-000262",
    "degradationAndStability": "Degradation products and pathways: A VDF/HFP member of this family can be defluorinated to fluoride and carbonaceous residue in alkaline superheated water. Perfluoroelastomers and other comonomer systems are outside that demonstrated scope.\n\nTimescales: No transferable environmental mineralization time was established by the cited evidence.\n\nEnvironmental persistence: The reported treatment or ageing endpoint does not establish complete biodegradation in soil, freshwater, seawater, or landfill.",
    "recyclingAndEndOfLife": "The cited laboratory route recovers fluorine as calcium fluoride. It should not be read as a commercially universal fluoroelastomer recycling technology.",
    "sources": [
      {
        "sourceId": "deg-fkm-hydrothermal-2023",
        "lineageId": "deg-fkm-hydrothermal-2023",
        "sourceType": "open_journal",
        "citation": "Hamaura, J.; Hori, H.; Fujishima, A.; Mukae, H. Efficient Mineralization of Fluoroelastomers Using Superheated Water in the Presence of Potassium Hydroxide. Molecules 28 (2023), 7057.",
        "url": "https://pmc.ncbi.nlm.nih.gov/articles/PMC10608947/",
        "locator": "Table 1; proposed reaction mechanism; crosslinked FKM decomposition; calcium fluoride recovery.",
        "accessedDate": "2026-09-07",
        "accessStatus": "anonymous_full_content",
        "reuseStatus": "publicly_accessible_citation_only",
        "permissionBasis": "Full content is publicly readable; no reuse permission is asserted. Independently paraphrased and cited.",
        "supports": [
          "degradationAndStability",
          "recyclingAndEndOfLife"
        ]
      }
    ]
  },
  {
    "wopId": "wop-000122",
    "degradationAndStability": "Degradation products and pathways: The studied rigid polyurethane foam can be chemically cleaved by glycolysis to a hydroxyl-containing liquid suitable as recycled polyol. This chemical treatment is distinct from environmental biodegradation.\n\nTimescales: No transferable environmental mineralization time was established by the cited evidence.\n\nEnvironmental persistence: The reported treatment or ageing endpoint does not establish complete biodegradation in soil, freshwater, seawater, or landfill.",
    "recyclingAndEndOfLife": "The paper demonstrates catalyst-assisted glycolysis of rigid foam and characterization of recycled polyols. Applicability to a particular crosslinked elastomer or coating requires testing its own network and additives.",
    "sources": [
      {
        "sourceId": "deg-pu-glycolysis-catalysts-2021",
        "lineageId": "deg-pu-glycolysis-catalysts-2021",
        "sourceType": "open_journal",
        "citation": "Glycolysis Recycling of Waste Polyurethane Rigid Foam Using Different Catalysts. Journal of Renewable Materials 9 (2021).",
        "url": "https://file.techscience.com/ueditor/files/jrm/TSP_JRM-9-7/TSP_JRM_14876/TSP_JRM_14876.pdf",
        "locator": "Materials and glycolysis experiments; catalyst comparisons; recycled-polyol characterization.",
        "accessedDate": "2026-09-07",
        "accessStatus": "anonymous_full_content",
        "reuseStatus": "publicly_accessible_citation_only",
        "permissionBasis": "Full content is publicly readable; no reuse permission is asserted. Independently paraphrased and cited.",
        "supports": [
          "degradationAndStability",
          "recyclingAndEndOfLife"
        ]
      }
    ]
  },
  {
    "wopId": "wop-000255",
    "degradationAndStability": "Degradation products and pathways: Rigid polyurethane foam provides a documented example of urethane cleavage during glycolysis, producing recycled polyol-containing mixtures. Polyester-, polyether-, foam and elastomer formulations do not share a universal product distribution.\n\nTimescales: No transferable environmental mineralization time was established by the cited evidence.\n\nEnvironmental persistence: The reported treatment or ageing endpoint does not establish complete biodegradation in soil, freshwater, seawater, or landfill.",
    "recyclingAndEndOfLife": "Glycolysis is demonstrated for rigid-foam feedstock in the cited study. Sorting by chemistry and qualifying the recovered polyol are necessary; this evidence does not validate one process for every polyurethane.",
    "sources": [
      {
        "sourceId": "deg-pu-glycolysis-catalysts-2021",
        "lineageId": "deg-pu-glycolysis-catalysts-2021",
        "sourceType": "open_journal",
        "citation": "Glycolysis Recycling of Waste Polyurethane Rigid Foam Using Different Catalysts. Journal of Renewable Materials 9 (2021).",
        "url": "https://file.techscience.com/ueditor/files/jrm/TSP_JRM-9-7/TSP_JRM_14876/TSP_JRM_14876.pdf",
        "locator": "Materials and glycolysis experiments; catalyst comparisons; recycled-polyol characterization.",
        "accessedDate": "2026-09-07",
        "accessStatus": "anonymous_full_content",
        "reuseStatus": "publicly_accessible_citation_only",
        "permissionBasis": "Full content is publicly readable; no reuse permission is asserted. Independently paraphrased and cited.",
        "supports": [
          "degradationAndStability",
          "recyclingAndEndOfLife"
        ]
      }
    ]
  },
  {
    "wopId": "wop-000123",
    "degradationAndStability": "Degradation products and pathways: The patent discloses glycolysis of rigid polyurethane/polyisocyanurate foam to polyol-containing mixtures, with unwanted primary aromatic amines requiring subsequent treatment. These are chemical-recycling products; ambient decomposition products remain unresolved.\n\nTimescales: No transferable environmental mineralization time was established by the cited evidence.\n\nEnvironmental persistence: The reported treatment or ageing endpoint does not establish complete biodegradation in soil, freshwater, seawater, or landfill.",
    "recyclingAndEndOfLife": "Patented glycolysis followed by organic-acid treatment makes recovered polyols for new rigid foams. The disclosed route does not establish complete cleavage of every isocyanurate-rich formulation or commercial adoption.",
    "sources": [
      {
        "sourceId": "deg-pir-glycolysis-patent",
        "lineageId": "deg-pir-glycolysis-patent",
        "sourceType": "patent",
        "citation": "Process for the preparation of recycled polyols from rigid foam residues of polyurethane and/or polyisocyanurate. ES2277554B1 (2008).",
        "url": "https://patents.google.com/patent/ES2277554B1/en",
        "locator": "Description of glycolysis, aromatic amine treatment and reuse of polyols.",
        "accessedDate": "2026-09-07",
        "accessStatus": "anonymous_full_content",
        "reuseStatus": "publicly_accessible_citation_only",
        "permissionBasis": "Full content is publicly readable; no reuse permission is asserted. Independently paraphrased and cited.",
        "supports": [
          "degradationAndStability",
          "recyclingAndEndOfLife"
        ]
      }
    ]
  },
  {
    "wopId": "wop-000130",
    "degradationAndStability": "Degradation products and pathways: The resorcinol-based phthalonitrile example undergoes high-temperature oxidative mass loss; alumina addition changes its thermal stability. The experiment does not identify a complete inventory of environmental breakdown molecules.\n\nTimescales: The paper uses a 10 °C/min thermogravimetric ramp in air; a ramp-decomposition temperature is not an environmental residence time.\n\nEnvironmental persistence: The reported treatment or ageing endpoint does not establish complete biodegradation in soil, freshwater, seawater, or landfill.",
    "recyclingAndEndOfLife": "",
    "sources": [
      {
        "sourceId": "deg-phthalonitrile-alumina-2022",
        "lineageId": "deg-phthalonitrile-alumina-2022",
        "sourceType": "open_journal",
        "citation": "Tay, Y. S.; Phua, E. J. R.; Chen, Z.; Gan, C. L. Simultaneous Enhancement of Polymerization Kinetics and Properties of Phthalonitrile Using Alumina Fillers. ACS Omega 7 (2022), 32996–33003.",
        "url": "https://dr.ntu.edu.sg/server/api/core/bitstreams/59e553c8-e704-4a21-ad78-0f636138262b/content",
        "locator": "Experimental characterization; thermal degradation in Figure 1 and associated discussion.",
        "accessedDate": "2026-09-07",
        "accessStatus": "anonymous_full_content",
        "reuseStatus": "publicly_accessible_citation_only",
        "permissionBasis": "Full content is publicly readable; no reuse permission is asserted. Independently paraphrased and cited.",
        "supports": [
          "degradationAndStability"
        ]
      }
    ]
  },
  {
    "wopId": "wop-000111",
    "degradationAndStability": "Degradation products and pathways: Cured phenolic-resin thermal treatment produces a carbonaceous solid and a liquid rich in phenolic derivatives.\n\nTimescales: No transferable environmental mineralization time was established by the cited evidence.\n\nEnvironmental persistence: The reported treatment or ageing endpoint does not establish complete biodegradation in soil, freshwater, seawater, or landfill.",
    "recyclingAndEndOfLife": "The patent separates char for molded carbon products and reuses the phenolic fraction in gels. This is disclosed recovery technology; no universal commercial recycling rate is established.",
    "sources": [
      {
        "sourceId": "deg-phenolic-recycling-patent",
        "lineageId": "deg-phenolic-recycling-patent",
        "sourceType": "patent",
        "citation": "Suzuki, M.; Ueno, T.; Onishi, H.; Ono, Y. Recycling of cured phenolic resin. EP0940239B1 (2004).",
        "url": "https://patents.google.com/patent/EP0940239B1/en",
        "locator": "Detailed description: cured resol/novolak scope, thermal products and carbon/phenolic-liquid reuse.",
        "accessedDate": "2026-09-07",
        "accessStatus": "anonymous_full_content",
        "reuseStatus": "publicly_accessible_citation_only",
        "permissionBasis": "Full content is publicly readable; no reuse permission is asserted. Independently paraphrased and cited.",
        "supports": [
          "degradationAndStability",
          "recyclingAndEndOfLife"
        ]
      }
    ]
  },
  {
    "wopId": "wop-000112",
    "degradationAndStability": "Degradation products and pathways: The recycling patent explicitly includes cured novolac. Thermal cleavage gives carbonaceous residue and phenolic liquids; this is not an ambient product inventory.\n\nTimescales: No transferable environmental mineralization time was established by the cited evidence.\n\nEnvironmental persistence: The reported treatment or ageing endpoint does not establish complete biodegradation in soil, freshwater, seawater, or landfill.",
    "recyclingAndEndOfLife": "The patent separates char for molded carbon products and reuses the phenolic fraction in gels. This is disclosed recovery technology; no universal commercial recycling rate is established.",
    "sources": [
      {
        "sourceId": "deg-phenolic-recycling-patent",
        "lineageId": "deg-phenolic-recycling-patent",
        "sourceType": "patent",
        "citation": "Suzuki, M.; Ueno, T.; Onishi, H.; Ono, Y. Recycling of cured phenolic resin. EP0940239B1 (2004).",
        "url": "https://patents.google.com/patent/EP0940239B1/en",
        "locator": "Detailed description: cured resol/novolak scope, thermal products and carbon/phenolic-liquid reuse.",
        "accessedDate": "2026-09-07",
        "accessStatus": "anonymous_full_content",
        "reuseStatus": "publicly_accessible_citation_only",
        "permissionBasis": "Full content is publicly readable; no reuse permission is asserted. Independently paraphrased and cited.",
        "supports": [
          "degradationAndStability",
          "recyclingAndEndOfLife"
        ]
      }
    ]
  },
  {
    "wopId": "wop-000113",
    "degradationAndStability": "Degradation products and pathways: Cured resol is explicitly within the patent’s feedstock scope. Its thermal treatment yields carbonaceous material and a phenolic liquid fraction.\n\nTimescales: No transferable environmental mineralization time was established by the cited evidence.\n\nEnvironmental persistence: The reported treatment or ageing endpoint does not establish complete biodegradation in soil, freshwater, seawater, or landfill.",
    "recyclingAndEndOfLife": "The patent separates char for molded carbon products and reuses the phenolic fraction in gels. This is disclosed recovery technology; no universal commercial recycling rate is established.",
    "sources": [
      {
        "sourceId": "deg-phenolic-recycling-patent",
        "lineageId": "deg-phenolic-recycling-patent",
        "sourceType": "patent",
        "citation": "Suzuki, M.; Ueno, T.; Onishi, H.; Ono, Y. Recycling of cured phenolic resin. EP0940239B1 (2004).",
        "url": "https://patents.google.com/patent/EP0940239B1/en",
        "locator": "Detailed description: cured resol/novolak scope, thermal products and carbon/phenolic-liquid reuse.",
        "accessedDate": "2026-09-07",
        "accessStatus": "anonymous_full_content",
        "reuseStatus": "publicly_accessible_citation_only",
        "permissionBasis": "Full content is publicly readable; no reuse permission is asserted. Independently paraphrased and cited.",
        "supports": [
          "degradationAndStability",
          "recyclingAndEndOfLife"
        ]
      }
    ]
  },
  {
    "wopId": "wop-000115",
    "degradationAndStability": "Degradation products and pathways: Resorcinol-formaldehyde aerogels undergo oxidation and pyrolysis to fused aromatic carbon structures. Their carbonaceous residue is a transformation product, not evidence of biodegradation.\n\nTimescales: No transferable environmental mineralization time was established by the cited evidence.\n\nEnvironmental persistence: The reported treatment or ageing endpoint does not establish complete biodegradation in soil, freshwater, seawater, or landfill.",
