Repository: bsavoie/wiki-of-open-polymer-data

# Curated degradation evidence

The four JSON batches cover the 262 stable polymer identities in the initial
catalog. They contain paraphrased degradation and recovery evidence with typed
source records. The canonical publication input remains
`public-data/wop-publication-snapshot-v2/snapshot.json`.

These batches record the initial 7 September pass. The
[8 September completion pass](../curated-completion-20260908/README.md) adds
evidence to previously empty fields; see the current coverage notes below.

Review the proposed merge without changing publication data:

```sh
node scripts/curated-degradation/assemble.mjs
```

Apply the reviewed batches to the latest canonical snapshot:

```sh

File: scripts/curated-degradation/thermoplastics.json (part 1 of 4)
[
  {
    "wopId": "wop-000001",
    "degradationAndStability": "Degradation products and pathways: LDPE and HDPE photo-oxidation produces carbonyl-bearing chains; cleavage and crosslinking compete.\n\nTimescales: Sheet experiments measure changes over weeks under accelerated UVA exposure.\n\nEnvironmental persistence: These are oxidation and property-loss endpoints, not a family mineralization lifetime.",
    "recyclingAndEndOfLife": "Mechanical reclamation of LDPE-rich film waste uses shredding, extrusion and compression molding. A laboratory study compared segregated LDPE with mixed PE packaging; collection and composition remain constraints on reliable reuse.",
    "sources": [
      {
        "sourceId": "deg-pe-uv-du-2024-1",
        "lineageId": "deg-pe-uv-du-2024",
        "sourceType": "open_journal",
        "citation": "Du et al. Study of Factors Affecting UV-Induced Photo-Degradation in Different Types of Polyethylene Sheets. Polymers 16 (2024), 2709.",
        "url": "https://pmc.ncbi.nlm.nih.gov/articles/PMC11478657/",
        "locator": "Sections 2.1–2.3 and 3: LDPE and HDPE sheets, UVA exposure, carbonyl formation, molecular mass and depth effects.",
        "accessedDate": "2026-09-07",
        "accessStatus": "anonymous_full_content",
        "reuseStatus": "publicly_accessible_citation_only",
        "permissionBasis": "Public full content was checked anonymously; no reuse permission is asserted. Independently paraphrased and cited.",
        "supports": [
          "degradationAndStability"
        ]
      },
      {
        "sourceId": "deg-ldpe-film-reuse-2022-1",
        "lineageId": "deg-ldpe-film-reuse-2022",
        "sourceType": "open_journal",
        "citation": "Diverted from Landfill: Reuse of Single-Use Plastic Packaging Waste. Polymers 14 (2022), 5485.",
        "url": "https://pmc.ncbi.nlm.nih.gov/articles/PMC9785204/",
        "locator": "Experimental and results; segregated LDPE and mixed PE film waste, extrusion and compression molding.",
        "accessedDate": "2026-09-07",
        "accessStatus": "anonymous_full_content",
        "reuseStatus": "publicly_accessible_citation_only",
        "permissionBasis": "Public full content was checked anonymously; no reuse permission is asserted. Independently paraphrased and cited.",
        "supports": [
          "recyclingAndEndOfLife"
        ]
      }
    ]
  },
  {
    "wopId": "wop-000002",
    "degradationAndStability": "Degradation products and pathways: LDPE develops oxidized carbonyl groups, chain scission and crosslinks under UV and oxygen.\n\nTimescales: Sinopec LDPE sheets, 0.4–1.2 mm thick, were examined over 2–8 weeks of UVA-340 exposure at a 50 °C black-panel setting.\n\nEnvironmental persistence: Depth-dependent damage and embrittlement do not demonstrate environmental mineralization. No outdoor disappearance time follows from this accelerated test.",
    "recyclingAndEndOfLife": "Mechanical reclamation of LDPE-rich film waste uses shredding, extrusion and compression molding. A laboratory study compared segregated LDPE with mixed PE packaging; collection and composition remain constraints on reliable reuse.",
    "sources": [
      {
        "sourceId": "deg-pe-uv-du-2024-2",
        "lineageId": "deg-pe-uv-du-2024",
        "sourceType": "open_journal",
        "citation": "Du et al. Study of Factors Affecting UV-Induced Photo-Degradation in Different Types of Polyethylene Sheets. Polymers 16 (2024), 2709.",
        "url": "https://pmc.ncbi.nlm.nih.gov/articles/PMC11478657/",
        "locator": "Sections 2.1–2.3 and 3: LDPE and HDPE sheets, UVA exposure, carbonyl formation, molecular mass and depth effects.",
        "accessedDate": "2026-09-07",
        "accessStatus": "anonymous_full_content",
        "reuseStatus": "publicly_accessible_citation_only",
        "permissionBasis": "Public full content was checked anonymously; no reuse permission is asserted. Independently paraphrased and cited.",
        "supports": [
          "degradationAndStability"
        ]
      },
      {
        "sourceId": "deg-ldpe-film-reuse-2022-2",
        "lineageId": "deg-ldpe-film-reuse-2022",
        "sourceType": "open_journal",
        "citation": "Diverted from Landfill: Reuse of Single-Use Plastic Packaging Waste. Polymers 14 (2022), 5485.",
        "url": "https://pmc.ncbi.nlm.nih.gov/articles/PMC9785204/",
        "locator": "Experimental and results; segregated LDPE and mixed PE film waste, extrusion and compression molding.",
        "accessedDate": "2026-09-07",
        "accessStatus": "anonymous_full_content",
        "reuseStatus": "publicly_accessible_citation_only",
        "permissionBasis": "Public full content was checked anonymously; no reuse permission is asserted. Independently paraphrased and cited.",
        "supports": [
          "recyclingAndEndOfLife"
        ]
      }
    ]
  },
  {
    "wopId": "wop-000003",
    "degradationAndStability": "Degradation products and pathways: Gamma-irradiated LLDPE forms carbonyl products including ketones, aldehydes, acids and esters; assignments require care because spectral bands overlap.\n\nTimescales: The cited experiment varies radiation dose and dose rate in thin films; its clock is not an ambient environmental lifetime.\n\nEnvironmental persistence: Oxidized LLDPE remains polymeric material. This source does not establish a transferable mineralization time in soil or water.",
    "recyclingAndEndOfLife": "LLDPE reclamation uses sorted scrap, grinding and thermal reprocessing; mixing incompatible formulations reduces predictability.",
    "sources": [
      {
        "sourceId": "deg-pe-radio-ferry-2023-3",
        "lineageId": "deg-pe-radio-ferry-2023",
        "sourceType": "open_journal",
        "citation": "Ferry et al. Combining Experimental and Theoretical Tools to Probe Radio-Oxidation Products in Polyethylene. Polymers 15 (2023), 1537.",
        "url": "https://pmc.ncbi.nlm.nih.gov/articles/PMC10057136/",
        "locator": "Sections 2.1 and 3: LLDPE and peroxide-crosslinked LLDPE films and carbonyl-product assignments.",
        "accessedDate": "2026-09-07",
        "accessStatus": "anonymous_full_content",
        "reuseStatus": "publicly_accessible_citation_only",
        "permissionBasis": "Public full content was checked anonymously; no reuse permission is asserted. Independently paraphrased and cited.",
        "supports": [
          "degradationAndStability"
        ]
      },
      {
        "sourceId": "deg-pe-recycling-halgan-3",
        "lineageId": "deg-pe-recycling-halgan",
        "sourceType": "manufacturer_technical_document",
        "citation": "Halgan. Technical Bulletin: Recycling of Polyethylene.",
        "url": "https://www.halgantradewaste.com.au/wp-content/uploads/Recycled_Polyethylene_181118.pdf",
        "locator": "Polyethylene types, grinding and reprocessing, recycled material limitations.",
        "accessedDate": "2026-09-07",
        "accessStatus": "anonymous_full_content",
        "reuseStatus": "publicly_accessible_citation_only",
        "permissionBasis": "Public full content was checked anonymously; no reuse permission is asserted. Independently paraphrased and cited.",
        "supports": [
          "recyclingAndEndOfLife"
        ]
      }
    ]
  },
  {
    "wopId": "wop-000004",
    "degradationAndStability": "",
    "recyclingAndEndOfLife": "The polyethylene recycling bulletin explicitly includes MDPE among rotational-molding resins recoverable through grinding and reprocessing. Contamination, formulation and application requirements constrain reuse.",
    "sources": [
      {
        "sourceId": "deg-pe-recycling-halgan-4",
        "lineageId": "deg-pe-recycling-halgan",
        "sourceType": "manufacturer_technical_document",
        "citation": "Halgan. Technical Bulletin: Recycling of Polyethylene.",
        "url": "https://www.halgantradewaste.com.au/wp-content/uploads/Recycled_Polyethylene_181118.pdf",
        "locator": "Polyethylene types, grinding and reprocessing, recycled material limitations.",
        "accessedDate": "2026-09-07",
        "accessStatus": "anonymous_full_content",
        "reuseStatus": "publicly_accessible_citation_only",
        "permissionBasis": "Public full content was checked anonymously; no reuse permission is asserted. Independently paraphrased and cited.",
        "supports": [
          "recyclingAndEndOfLife"
        ]
      }
    ]
  },
  {
    "wopId": "wop-000005",
    "degradationAndStability": "Degradation products and pathways: HDPE sheets undergo photo-oxidative carbonyl formation and molecular-mass changes, with strong thickness and additive effects.\n\nTimescales: Accelerated UVA experiments monitored the particular sheets over 2–8 weeks.\n\nEnvironmental persistence: Observed damage is not complete biodegradation; environmental mineralization remains unquantified here.",
    "recyclingAndEndOfLife": "Sorting, grinding and remelting clean HDPE are established reclamation operations. Recyclate suitability remains application-specific.",
    "sources": [
      {
        "sourceId": "deg-pe-uv-du-2024-5",
        "lineageId": "deg-pe-uv-du-2024",
        "sourceType": "open_journal",
        "citation": "Du et al. Study of Factors Affecting UV-Induced Photo-Degradation in Different Types of Polyethylene Sheets. Polymers 16 (2024), 2709.",
        "url": "https://pmc.ncbi.nlm.nih.gov/articles/PMC11478657/",
        "locator": "Sections 2.1–2.3 and 3: LDPE and HDPE sheets, UVA exposure, carbonyl formation, molecular mass and depth effects.",
        "accessedDate": "2026-09-07",
        "accessStatus": "anonymous_full_content",
        "reuseStatus": "publicly_accessible_citation_only",
        "permissionBasis": "Public full content was checked anonymously; no reuse permission is asserted. Independently paraphrased and cited.",
        "supports": [
          "degradationAndStability"
        ]
      },
      {
        "sourceId": "deg-pe-recycling-halgan-5",
        "lineageId": "deg-pe-recycling-halgan",
        "sourceType": "manufacturer_technical_document",
        "citation": "Halgan. Technical Bulletin: Recycling of Polyethylene.",
        "url": "https://www.halgantradewaste.com.au/wp-content/uploads/Recycled_Polyethylene_181118.pdf",
        "locator": "Polyethylene types, grinding and reprocessing, recycled material limitations.",
        "accessedDate": "2026-09-07",
        "accessStatus": "anonymous_full_content",
        "reuseStatus": "publicly_accessible_citation_only",
        "permissionBasis": "Public full content was checked anonymously; no reuse permission is asserted. Independently paraphrased and cited.",
        "supports": [
          "recyclingAndEndOfLife"
        ]
      }
    ]
  },
  {
    "wopId": "wop-000006",
    "degradationAndStability": "Degradation products and pathways: For orthopedic UHMWPE, radiation-generated radicals drive hydroperoxide chemistry, producing ketones, alcohols, esters and carboxylic acids. Oxidation lowers molecular mass and promotes embrittlement and wear debris.\n\nTimescales: Post-irradiation oxidation can continue during storage and implantation while oxygen remains available; formulation and sterilization history prevent one transferable lifetime.\n\nEnvironmental persistence: Wear and fracture generate polymer particles; the implant studies do not measure environmental mineralization.",
    "recyclingAndEndOfLife": "",
    "sources": [
      {
        "sourceId": "deg-uhmwpe-sobieraj-rimnac-6",
        "lineageId": "deg-uhmwpe-sobieraj-rimnac",
        "sourceType": "open_journal",
        "citation": "Sobieraj and Rimnac. Ultra High Molecular Weight Polyethylene: Mechanics, Morphology, and Clinical Behavior. Journal of the Mechanical Behavior of Biomedical Materials 2 (2009), 433–443.",
        "url": "https://pmc.ncbi.nlm.nih.gov/articles/PMC3601552/",
        "locator": "Oxidative Degradation of UHMWPE Components; radiation sterilization, post-irradiation aging and wear particles.",
        "accessedDate": "2026-09-07",
        "accessStatus": "anonymous_full_content",
        "reuseStatus": "publicly_accessible_citation_only",
        "permissionBasis": "Public full content was checked anonymously; no reuse permission is asserted. Independently paraphrased and cited.",
        "supports": [
          "degradationAndStability"
        ]
      }
    ]
  },
  {
    "wopId": "wop-000007",
    "degradationAndStability": "",
    "recyclingAndEndOfLife": "",
    "sources": []
  },
  {
    "wopId": "wop-000008",
    "degradationAndStability": "Degradation products and pathways: Peroxide-crosslinked LLDPE films develop oxidized carbonyl species under gamma irradiation, including ketones, acids and esters. Crosslinking does not remove susceptibility to oxidation.\n\nTimescales: The radiation-aging experiment is dose-dependent and cannot supply an ambient service or environmental lifetime.\n\nEnvironmental persistence: Carbonyl formation does not prove destruction of the crosslinked network or mineralization. Environmental lifetime evidence remains incomplete.",
    "recyclingAndEndOfLife": "Grinding crosslinked scrap enables its reuse as particles without remelting the network. A laboratory study milled XLPE waste and dispersed it in rigid polyurethane foams. Supercritical decrosslinking is a different chemical route; this study does not establish industrial viability for it.",
    "sources": [
      {
        "sourceId": "deg-pe-radio-ferry-2023-8",
        "lineageId": "deg-pe-radio-ferry-2023",
        "sourceType": "open_journal",
        "citation": "Ferry et al. Combining Experimental and Theoretical Tools to Probe Radio-Oxidation Products in Polyethylene. Polymers 15 (2023), 1537.",
        "url": "https://pmc.ncbi.nlm.nih.gov/articles/PMC10057136/",
        "locator": "Sections 2.1 and 3: LLDPE and peroxide-crosslinked LLDPE films and carbonyl-product assignments.",
        "accessedDate": "2026-09-07",
        "accessStatus": "anonymous_full_content",
        "reuseStatus": "publicly_accessible_citation_only",
        "permissionBasis": "Public full content was checked anonymously; no reuse permission is asserted. Independently paraphrased and cited.",
        "supports": [
          "degradationAndStability"
        ]
      },
      {
        "sourceId": "deg-xlpe-foams-2022-8",
        "lineageId": "deg-xlpe-foams-2022",
        "sourceType": "open_journal",
        "citation": "Bawareth et al. Crosslinked Polyethylene (XLPE) Recycling via Foams. Polymers 14 (2022), 2589.",
        "url": "https://pmc.ncbi.nlm.nih.gov/articles/PMC9268835/",
        "locator": "Methods and conclusions; grinding XLPE waste and incorporating particles into rigid polyurethane foam.",
        "accessedDate": "2026-09-07",
        "accessStatus": "anonymous_full_content",
        "reuseStatus": "publicly_accessible_citation_only",
        "permissionBasis": "Public full content was checked anonymously; no reuse permission is asserted. Independently paraphrased and cited.",
        "supports": [
          "recyclingAndEndOfLife"
        ]
      }
    ]
  },
  {
    "wopId": "wop-000009",
    "degradationAndStability": "Degradation products and pathways: In tested PP grades, repeated melt processing causes molecular and property changes. Homopolymer and rubber-containing block copolymer respond differently; EPR-phase crosslinking can compete with degradation.\n\nTimescales: The cited work compares up to five extrusion passes; these brief processing exposures do not define service life.\n\nEnvironmental persistence: Reprocessing changes do not establish mineralization in soil or water.",
    "recyclingAndEndOfLife": "Mechanical re-extrusion and remolding are demonstrated for the named commercial homopolymer and block-copolymer grades. Stabilization and formulation affect retained properties.",
    "sources": [
      {
        "sourceId": "deg-pp-reuse-2025-9",
        "lineageId": "deg-pp-reuse-2025",
        "sourceType": "open_journal",
        "citation": "Evaluation of Polypropylene Reusability Using a Simple Mechanical Model Derived from Injection-Molded Products. Polymers 17 (2025), 2107.",
        "url": "https://pmc.ncbi.nlm.nih.gov/articles/PMC12349465/",
        "locator": "Sections 2.1–2.2 and results; Novatec MA3 homopolymer and BC03AD block PP repeated extrusion and EPR-phase changes.",
        "accessedDate": "2026-09-07",
        "accessStatus": "anonymous_full_content",
        "reuseStatus": "publicly_accessible_citation_only",
        "permissionBasis": "Public full content was checked anonymously; no reuse permission is asserted. Independently paraphrased and cited.",
        "supports": [
          "degradationAndStability",
          "recyclingAndEndOfLife"
        ]
      }
    ]
  },
  {
    "wopId": "wop-000010",
    "degradationAndStability": "Degradation products and pathways: Repeated processing of Novatec MA3 PP homopolymer produces radicals, yellowing and changes in stereoregularity and mechanical behavior; it does not identify a complete small-molecule product inventory.\n\nTimescales: Up to five extrusion passes used an approximately 1 min barrel residence and approximately 210 °C die-exit resin temperature.\n\nEnvironmental persistence: This isotactic-PP processing study does not measure environmental mineralization.",
    "recyclingAndEndOfLife": "Melt re-extrusion and injection remolding are demonstrated on the named grade; repeated passes progressively change properties.",
    "sources": [
      {
        "sourceId": "deg-pp-reuse-2025-10",
        "lineageId": "deg-pp-reuse-2025",
        "sourceType": "open_journal",
        "citation": "Evaluation of Polypropylene Reusability Using a Simple Mechanical Model Derived from Injection-Molded Products. Polymers 17 (2025), 2107.",
        "url": "https://pmc.ncbi.nlm.nih.gov/articles/PMC12349465/",
        "locator": "Sections 2.1–2.2 and results; Novatec MA3 homopolymer and BC03AD block PP repeated extrusion and EPR-phase changes.",
        "accessedDate": "2026-09-07",
        "accessStatus": "anonymous_full_content",
        "reuseStatus": "publicly_accessible_citation_only",
        "permissionBasis": "Public full content was checked anonymously; no reuse permission is asserted. Independently paraphrased and cited.",
        "supports": [
          "degradationAndStability",
          "recyclingAndEndOfLife"
        ]
      }
    ]
  },
  {
    "wopId": "wop-000011",
    "degradationAndStability": "Degradation products and pathways: Melt-state oxidation can cleave syndiotactic PP chains. A study of purified polymers showed much less molecular-mass loss for syndiotactic than isotactic PP in air, but increasing oxygen pressure accelerated degradation of syndiotactic PP. Individual volatile products were not resolved.\n\nTimescales: The comparison included 200 °C treatment for 30 min and oxygen-pressure variation. It is a melt-aging experiment, not an outdoor lifetime.\n\nEnvironmental persistence: The measured molecular-mass change does not establish environmental mineralization or a disappearance time.",
    "recyclingAndEndOfLife": "",
    "sources": [
      {
        "sourceId": "deg-spp-mori-1997-11",
        "lineageId": "deg-spp-mori-1997",
        "sourceType": "open_journal",
        "citation": "Mori, H.; Hatanaka, T.; Terano, M. Thermo-Oxidative Degradation of Molten State Polypropylenes with a Variety of Tacticity. Materials Life 9 (1997), 180–187.",
        "url": "https://www.jstage.jst.go.jp/article/mls1989/9/4/9_4_180/_article/-char/en",
        "locator": "Sections 2.2, 3.3–3.4 and Figures 6 and 8; purified syndiotactic PP, melt aging and oxygen-pressure dependence.",
        "accessedDate": "2026-09-07",
        "accessStatus": "anonymous_full_content",
        "reuseStatus": "publicly_accessible_citation_only",
        "permissionBasis": "Public full content was checked anonymously; no open reuse license is asserted. Independently paraphrased and cited.",
        "supports": [
          "degradationAndStability"
        ],
        "doi": "10.11338/mls1989.9.180",
        "contentUrl": "https://www.jstage.jst.go.jp/article/mls1989/9/4/9_4_180/_pdf"
      }
    ]
  },
  {
    "wopId": "wop-000012",
    "degradationAndStability": "Degradation products and pathways: Hot chlorinated water depletes stabilizers and produces lower-molecular-mass chains in tested PP-R pipe grades. The alpha- and beta-nucleated grades differ in chain loss and embrittlement; a complete small-molecule product inventory was not measured.\n\nTimescales: For 100 µm specimens at 60 °C in water containing 5 mg/L free chlorine, total embrittlement occurred after approximately 1,500 h for the alpha-nucleated grade and 2,000 h for the beta-nucleated grade.\n\nEnvironmental persistence: These accelerated, thin-specimen embrittlement endpoints are not whole-pipe lifetimes or environmental mineralization times.",
    "recyclingAndEndOfLife": "",
    "sources": [
      {
        "sourceId": "deg-ppr-chlorine-2019-12",
        "lineageId": "deg-ppr-chlorine-2019",
        "sourceType": "open_journal",
        "citation": "Fischer, J.; Freudenthaler, P. J.; Lang, R. W.; Buchberger, W.; Mantell, S. C. Chlorinated Water Induced Aging of Pipe Grade Polypropylene Random Copolymers. Polymers 11 (2019), 996.",
        "url": "https://pmc.ncbi.nlm.nih.gov/articles/PMC6631949/",
        "locator": "Sections 2 and 3.1; 100 µm specimens, 60 °C, 5 mg/L chlorine, molecular-mass distributions and embrittlement.",
        "accessedDate": "2026-09-07",
        "accessStatus": "anonymous_full_content",
        "reuseStatus": "open_licensed",
        "permissionBasis": "Creative Commons Attribution 4.0 applies to this article.",
        "supports": [
          "degradationAndStability"
        ],
        "doi": "10.3390/polym11060996",
        "licenseUrl": "https://creativecommons.org/licenses/by/4.0/"
      }
    ]
  },
  {
    "wopId": "wop-000013",
    "degradationAndStability": "Degradation products and pathways: In Novatec BC03AD block PP, repeated processing changes the PP matrix while thermo-crosslinking in the ethylene–propylene rubber phase modifies the overall response.\n\nTimescales: The study used up to five extrusion passes with approximately 1 min residence and approximately 210 °C die-exit temperature.\n\nEnvironmental persistence: The measured property changes cannot be converted to an outdoor disappearance or mineralization time.",
    "recyclingAndEndOfLife": "Re-extrusion and remolding were demonstrated for this heterophasic grade. Rubber-phase changes mean recyclability must be qualified by composition and processing history.",
    "sources": [
      {
        "sourceId": "deg-pp-reuse-2025-13",
        "lineageId": "deg-pp-reuse-2025",
        "sourceType": "open_journal",
        "citation": "Evaluation of Polypropylene Reusability Using a Simple Mechanical Model Derived from Injection-Molded Products. Polymers 17 (2025), 2107.",
        "url": "https://pmc.ncbi.nlm.nih.gov/articles/PMC12349465/",
        "locator": "Sections 2.1–2.2 and results; Novatec MA3 homopolymer and BC03AD block PP repeated extrusion and EPR-phase changes.",
        "accessedDate": "2026-09-07",
        "accessStatus": "anonymous_full_content",
        "reuseStatus": "publicly_accessible_citation_only",
        "permissionBasis": "Public full content was checked anonymously; no reuse permission is asserted. Independently paraphrased and cited.",
        "supports": [
          "degradationAndStability",
          "recyclingAndEndOfLife"
        ]
      }
    ]
  },
  {
    "wopId": "wop-000014",
    "degradationAndStability": "",
    "recyclingAndEndOfLife": "PBPSA describes inline recycling of PB-1 production residues during pipe manufacture. This documents production-scrap recovery; it does not establish a broad post-consumer pipe collection stream.",
    "sources": [
      {
        "sourceId": "deg-pb1-recovery-14",
        "lineageId": "deg-pb1-recovery",
        "sourceType": "public_report",
        "citation": "Polybutene Piping Systems Association. PB-1 Manufacturing Process and Sustainability.",
        "url": "https://www.pbpsa.com/sustainability/manufacturing-pb1",
        "locator": "Manufacturing and Recycling; inline recovery of PB-1 production residues.",
        "accessedDate": "2026-09-07",
        "accessStatus": "anonymous_full_content",
        "reuseStatus": "publicly_accessible_citation_only",
        "permissionBasis": "Public full content was checked anonymously; no reuse permission is asserted. Independently paraphrased and cited.",
        "supports": [
          "recyclingAndEndOfLife"
        ]
      }
    ]
  },
  {
    "wopId": "wop-000015",
    "degradationAndStability": "Degradation products and pathways: A patent demonstrates controlled molecular-mass reduction of PMP during co-extrusion with a selected polypropylene; the recovered material remains a polymer mixture rather than identified environmental metabolites.\n\nTimescales: Its DX820/HP461Y example uses a 4:6 mass ratio, 250 °C outlet temperature and 200 rpm; no environmental degradation time is established.\n\nEnvironmental persistence: Molecular-mass reduction during extrusion is not mineralization or proof of biodegradability.",
    "recyclingAndEndOfLife": "The patent establishes a controlled chain-reduction method for virgin resins. Application to post-consumer PMP reclamation and commercial waste recycling remains unverified.",
    "sources": [
      {
        "sourceId": "deg-pmp-mw-patent-15",
        "lineageId": "deg-pmp-mw-patent",
        "sourceType": "patent",
        "citation": "US20240335996A1. Method for producing poly-4-methyl-1-pentene with lower molecular weight.",
        "url": "https://patents.google.com/patent/US20240335996A1/en",
        "locator": "Example 1; DX820 PMP mixed with polypropylene during extrusion; molecular-mass reduction.",
        "accessedDate": "2026-09-07",
        "accessStatus": "anonymous_full_content",
        "reuseStatus": "publicly_accessible_citation_only",
        "permissionBasis": "Public full content was checked anonymously; no reuse permission is asserted. Independently paraphrased and cited.",
        "supports": [
          "degradationAndStability",
          "recyclingAndEndOfLife"
        ]
      }
    ]
  },
  {
    "wopId": "wop-000016",
    "degradationAndStability": "Degradation products and pathways: A COP-based development adhesive retained bond properties during heat and humidity aging; the supplier does not identify a degradation-product inventory for COP in this document.\n\nTimescales: For the LS adhesive, the supplier reports retained shear/peel performance after 2,000 h under specified heat/humidity tests, and retained shear strength after 2,000 h at 100 °C. These are grade-specific retention tests.\n\nEnvironmental persistence: Resistance to hydrolysis and retained bonds do not establish environmental disappearance or mineralization.",
    "recyclingAndEndOfLife": "Zeon’s 2024 report records completion of a dedicated COP recycling plant and preparation for operation. This documents industrial development at the report date; it does not demonstrate general post-consumer COP collection.",
    "sources": [
      {
        "sourceId": "deg-cop-zeon-stability-16",
        "lineageId": "deg-cop-zeon-stability",
        "sourceType": "manufacturer_technical_document",
        "citation": "Zeon Chemicals. Multi-Material Adhesive Development Products LS.",
        "url": "https://zeonchemicals.com/products/multi-material-adhesive/",
        "locator": "COP development adhesive: heat/humidity and heat exposure, shear-bond and peel-strength retention.",
        "accessedDate": "2026-09-07",
        "accessStatus": "anonymous_full_content",
        "reuseStatus": "publicly_accessible_citation_only",
        "permissionBasis": "Public full content was checked anonymously; no reuse permission is asserted. Independently paraphrased and cited.",
        "supports": [
          "degradationAndStability"
        ]
      },
      {
        "sourceId": "deg-cop-zeon-report-2024-16",
        "lineageId": "deg-cop-zeon-report-2024",
        "sourceType": "public_report",
        "citation": "Zeon Group. Integrated Report 2024.",
        "url": "https://www.zeon.co.jp/en/ir/library/pdf/index_002.pdf",
        "locator": "Specialty Materials and COP recycling plant; March 2024 completion and preparations for operation.",
        "accessedDate": "2026-09-07",
        "accessStatus": "anonymous_full_content",
        "reuseStatus": "publicly_accessible_citation_only",
        "permissionBasis": "Public full content was checked anonymously; no reuse permission is asserted. Independently paraphrased and cited.",
        "supports": [
          "recyclingAndEndOfLife"
        ]
      }
    ]
  },
  {
    "wopId": "wop-000017",
    "degradationAndStability": "Degradation products and pathways: The TOPAS COC supplier documents adverse effects of prolonged direct sunlight on resin properties, while visible light produces little or no change. The guide does not identify the individual chemical degradation products.\n\nTimescales: The guide supplies no transferable outdoor degradation time; formulation and exposure must be specified.\n\nEnvironmental persistence: Hydrolytic and chemical resistance do not establish environmental mineralization. The cited document leaves a COC-specific mineralization lifetime unresolved.",
    "recyclingAndEndOfLife": "The supplier describes flotation separation of COC-based shrink sleeves from PET bottles because their densities differ. This is a packaging separation/recycling example; it does not demonstrate closed-loop recovery for every COC article.",
    "sources": [
      {
        "sourceId": "deg-coc-topas-guide-17",
        "lineageId": "deg-coc-topas-guide",
        "sourceType": "manufacturer_technical_document",
        "citation": "TOPAS Advanced Polymers. TOPAS COC Cyclic Olefin Copolymer product brochure, September 2019.",
        "url": "https://topas.com/wp-content/uploads/2023/05/TOPAS_Product-Brochure.pdf",
        "locator": "Sections 4.4 (light and weathering resistance) and 6.3.1 (shrink-sleeve separation).",
        "accessedDate": "2026-09-07",
        "accessStatus": "anonymous_full_content",
        "reuseStatus": "publicly_accessible_citation_only",
        "permissionBasis": "Public full content was checked anonymously; no open reuse license is asserted. Independently paraphrased and cited.",
        "supports": [
          "degradationAndStability",
          "recyclingAndEndOfLife"
        ]
      }
    ]
  },
  {
    "wopId": "wop-000018",
    "degradationAndStability": "Degradation products and pathways: EVA thermal breakdown begins with loss of acetic acid and formation of an unsaturated polymer intermediate; further heating breaks the remaining backbone into smaller hydrocarbons. The cited photovoltaic-encapsulant study does not identify every final hydrocarbon.\n\nTimescales: Nitrogen thermogravimetry of the studied waste-module encapsulant used 0.5–5 °C/min heating rates and found two main mass-loss stages spanning approximately 276–372 °C and 372–495 °C. These are programmed-heating results, not environmental lifetimes.\n\nEnvironmental persistence: Thermal mass loss does not establish biodegradation. Crosslinking, vinyl-acetate content and the module construction limit transfer to other EVA materials.",
    "recyclingAndEndOfLife": "Pyrolytic removal of EVA can enable recovery of glass and other photovoltaic-module components. The cited kinetic study supports process development for destructive delamination; it does not demonstrate recovery of reusable EVA polymer.",
    "sources": [
      {
        "sourceId": "deg-eva-farrell-2021-18",
        "lineageId": "deg-eva-farrell-2021",
        "sourceType": "open_journal",
        "citation": "Farrell, C. et al. Pyrolysis Kinetic Modeling of a Poly(ethylene-co-vinyl acetate) Encapsulant Found in Waste Photovoltaic Modules. Industrial & Engineering Chemistry Research 60 (2021), 13492–13504.",
        "url": "https://pure.qub.ac.uk/files/248419443/2021_Kinetic_Modelling_of_PVs.pdf",
        "locator": "Sections 2–3 and conclusions; waste-module EVA, nitrogen TGA, deacetylation and modeled pyrolytic delamination.",
        "accessedDate": "2026-09-07",
        "accessStatus": "anonymous_full_content",
        "reuseStatus": "publicly_accessible_citation_only",
        "permissionBasis": "Public full content was checked anonymously; no open reuse license is asserted. Independently paraphrased and cited.",
        "supports": [
          "degradationAndStability",
          "recyclingAndEndOfLife"
        ],
        "doi": "10.1021/acs.iecr.1c01989"
      }
    ]
  },
  {
    "wopId": "wop-000019",
    "degradationAndStability": "Degradation products and pathways: Heating EVOH forms water, shorter wax-like chains and unsaturated/aromatic products. In catalytic hydrogen treatment these intermediates can be converted to alkanes and water.\n\nTimescales: The cited Ru-catalyst work includes 250 °C, 30 bar hydrogen, 16 h batch experiments; this is reactor conversion, not environmental decay.\n\nEnvironmental persistence: Neither thermal wax production nor hydrogenolysis establishes an ambient mineralization time for EVOH packaging.",
    "recyclingAndEndOfLife": "Laboratory Ru/ZrO2 hydrogenolysis/hydrodeoxygenation converts EVOH and studied EVOH/LDPE blends into C1–C35 alkanes. Aromatic deposits deactivate catalysts; pressure and regeneration matter. This demonstrates a chemical-recycling route, not widespread collection or commercial closed-loop EVOH recovery.",
    "sources": [
      {
        "sourceId": "deg-evoh-oberhausen-2024-19",
        "lineageId": "deg-evoh-oberhausen-2024",
        "sourceType": "open_journal",
        "citation": "Oberhausen et al. Hydrogenolysis of Poly(Ethylene-co-Vinyl Alcohol) and Related Polymer Blends over Ruthenium Heterogeneous Catalysts. Angewandte Chemie International Edition (2024).",
        "url": "https://www.osti.gov/servlets/purl/2338152",
        "locator": "Results and Figures 1–6: EVOH thermal waxes, aromatics, hydrogenolysis products and catalyst regeneration.",
        "accessedDate": "2026-09-07",
        "accessStatus": "anonymous_full_content",
        "reuseStatus": "publicly_accessible_citation_only",
        "permissionBasis": "Public full content was checked anonymously; no reuse permission is asserted. Independently paraphrased and cited.",
        "supports": [
          "degradationAndStability",
          "recyclingAndEndOfLife"
        ]
      }
    ]
  },
  {
    "wopId": "wop-000020",
    "degradationAndStability": "Degradation products and pathways: Repeated melt processing of EAA/cellulose composites can cause discoloration and degradation while improved fiber dispersion changes mechanical properties. The cited thesis does not separate individual EAA degradation products from changes in the cellulosic reinforcement.\n\nTimescales: The reported EAA7 composites were compared over up to three extrusion passes. These are processing exposures, not environmental degradation times.\n\nEnvironmental persistence: Re-extrusion and discoloration do not establish mineralization of the EAA matrix; cellulose degradation cannot be transferred to the whole composite.",
    "recyclingAndEndOfLife": "A thesis demonstrates repeated melt compounding and shaping of cellulose-reinforced EAA. This establishes reprocessability of the specified laboratory composites; post-consumer EAA collection, separation and closed-loop reclamation remain unverified.",
    "sources": [
      {
        "sourceId": "deg-eaa-venkatesh-thesis-20",
        "lineageId": "deg-eaa-venkatesh-thesis",
        "sourceType": "thesis",
        "citation": "Venkatesh, A. Melt-processing and properties of thermoplastic composites based on ethylene-acrylic acid copolymer reinforced with wood nanocellulose. Doctoral thesis, Chalmers University of Technology, 2020.",
        "url": "https://research.chalmers.se/publication/520986/file/520986_Fulltext.pdf",
        "locator": "Sections 4.3–4.4 and end-of-life research outlook; repeated extrusion of EAA7/cellulose composites and component-scope limitations.",
        "accessedDate": "2026-09-07",
        "accessStatus": "anonymous_full_content",
        "reuseStatus": "publicly_accessible_citation_only",
        "permissionBasis": "Public full content was checked anonymously; no open reuse license is asserted. Independently paraphrased and cited.",
        "supports": [
          "degradationAndStability",
          "recyclingAndEndOfLife"
        ]
      }
    ]
  },
  {
    "wopId": "wop-000021",
    "degradationAndStability": "Degradation products and pathways: For NUCREL 0910 acid-copolymer resin, the supplier lists possible thermal-decomposition products including carbon monoxide, organic acids, aldehydes and alcohols, with acrylic acid, methacrylic acid, formaldehyde, acetaldehyde and acrolein among the named species. This is an overheating-product list for a specified grade.\n\nTimescales: The SDS states that decomposition depends on both temperature and residence time and accelerates above its 325 °C condition-to-avoid value; it does not report a general degradation lifetime.\n\nEnvironmental persistence: The supplier data do not establish a mineralization time in soil or water. Thermal decomposition and environmental biodegradation require separate evidence.",
    "recyclingAndEndOfLife": "",
    "sources": [
      {
        "sourceId": "deg-emaa-nucrel-sds-21",
        "lineageId": "deg-emaa-nucrel-sds",
        "sourceType": "manufacturer_technical_document",
        "citation": "DuPont. NUCREL 0910 resin Safety Data Sheet, revision 13 May 2015, version 2.0.",
        "url": "https://www.indfumco.com/wp-content/uploads/2014/labels-and-msds/Shat-R-Shield%20Nucrel%20HP%20Adhesive%20and%20Sealant%20Resin%20SDS%20EPA%20NA%205.13.15.pdf",
        "locator": "Section 10, page 7: thermal decomposition products and time/temperature dependence.",
        "accessedDate": "2026-09-07",
        "accessStatus": "anonymous_full_content",
        "reuseStatus": "publicly_accessible_citation_only",
        "permissionBasis": "Public full content was checked anonymously; no open reuse license is asserted. Independently paraphrased and cited.",
        "supports": [
          "degradationAndStability"
        ]
      }
    ]
  },
  {
    "wopId": "wop-000022",
    "degradationAndStability": "Degradation products and pathways: For Surlyn ionomer grades, excessive time and temperature cause degradation and yellowing; the guide does not resolve individual chemical degradation products.\n\nTimescales: The guide describes particular UV-stabilized products in weathering service for more than 10 years. That service observation is not a universal lifetime or a mineralization endpoint.\n\nEnvironmental persistence: Long outdoor service of stabilized grades supports durability only; environmental mineralization time remains unestablished.",
    "recyclingAndEndOfLife": "The supplier permits 15–20% clean, dry, undegraded regrind in the described extrusion operation. This is established production-scrap recovery guidance, qualified by formulation and thermal history.",
    "sources": [
      {
        "sourceId": "deg-surlyn-guide-22",
        "lineageId": "deg-surlyn-guide",
        "sourceType": "manufacturer_technical_document",
        "citation": "DuPont. Surlyn Extrusion Guide.",
        "url": "https://www.nevicolor.it/produkte/polymer-suchen/dupont/surlyn/documenti/surlyn-extrusion-guide.pdf",
        "locator": "Regrind and ultraviolet/weather/sunlight-resistant formulations; cleanliness, drying and thermal history.",
        "accessedDate": "2026-09-07",
        "accessStatus": "anonymous_full_content",
